Repository: ucf-photovoltaics/darts_pv_iv_analysis

File: vcad/20240708-PANASONIC_VBHN240SA11-20240708_092403_R0WF6GF08414_X_02.txt (part 1 of 2)
Vload_(V)	ILoad_(A)	RsLoad_(ohm)	SunsVoc_Voltage_(V)	SunsVoc_Current_(A)	Model_Voltage_(V)	Model_Current_(A)	Carrier_Density_(cm-3)	Lifetime_(s)	Inverse_Lifetime_(s-1)	(Carrier_Density+Doping)/qWni^2_(cm^2/C)	Carrier_Density_at_Vmp_(cm-3)	Lifetime_at_Vmp_(s)	Efficiency_(%)	Intensity_(suns)	Dark_IV_Voltage_(V)	Dark_IV_Current_(A)
3.464706	6.037398	0	52.642357	0.323319	52.383265	0.323319	1.002317E+16	0.000824	1046.521876	8.291785E+16	6.139311E+14	0.00098	19.479267	1.138634	0	0
3.45234	6.039708	-0.592802	52.537611	0.60287	52.056225	0.60287	1.000736E+16	0.000766	1139.506877	8.284373E+16	0	0	19.303092	1.136606	0	0
3.723118	6.038388	-0.646415	52.420247	0.925706	51.684048	0.925706	9.721487E+15	0.000757	1164.430177	8.1503E+16	0	0	19.190054	1.131657	0	0
6.774247	6.035008	3.647819	52.300106	1.237641	51.319892	1.237641	9.373836E+15	0.000767	1157.413658	7.987257E+16	0	0	19.086016	1.129023	0	0
11.208463	6.018783	4.477931	52.184048	1.534131	50.973879	1.534131	8.996776E+15	0.000783	1142.868043	7.81042E+16	0	0	19.049838	1.126724	0	0
14.443018	6.015483	4.043055	52.061375	1.814369	50.636227	1.814369	8.624053E+15	0.000799	1127.660946	7.635618E+16	0	0	19.060862	1.121831	0	0
18.005909	6.014694	3.472409	51.944582	2.071214	50.324298	2.071214	8.276363E+15	0.000818	1109.443938	7.472556E+16	0	0	18.991681	1.113809	0	0
22.554515	6.008785	2.854565	51.826524	2.319666	50.019361	2.319666	7.921667E+15	0.000834	1094.223646	7.306208E+16	0	0	18.947051	1.105459	0	0
27.079549	6.006186	2.152072	51.703646	2.544356	49.729979	2.544356	7.59585E+15	0.000852	1078.007679	7.153404E+16	0	0	18.848256	1.098762	0	0
31.542565	5.998566	1.530392	51.593428	2.752407	49.466664	2.752407	7.277925E+15	0.000871	1060.39141	7.004302E+16	0	0	18.825077	1.090565	0	0
35.870411	5.963991	1.139212	51.47002	2.951169	49.199625	2.951169	6.958862E+15	0.000886	1047.998664	6.854665E+16	0	0	18.8289	1.080307	0	0
36.959154	5.974281	0.881838	51.351921	3.125168	48.95775	3.125168	6.682643E+15	0.000905	1030.907616	6.725122E+16	0	0	18.830848	1.069914	0	0
38.131685	6.029146	-0.569445	51.233781	3.294121	48.720809	3.294121	6.384233E+15	0.00092	1019.044928	6.585172E+16	0	0	18.83598	1.060296	0	0
39.25115	5.997436	0.261277	51.10731	3.453668	48.48456	3.453668	6.109095E+15	0.000933	1009.666701	6.456136E+16	0	0	18.811975	1.050733	0	0
40.351908	5.939757	0.522709	50.987781	3.604302	48.262409	3.604302	5.843771E+15	0.000948	998.592975	6.331702E+16	0	0	18.785837	1.040196	0	0
41.456373	5.878072	0.561781	50.867721	3.748699	48.045462	3.748699	5.570393E+15	0.000959	991.176512	6.203491E+16	0	0	18.745409	1.029261	0	0
42.549556	5.760241	0.623754	50.748928	3.879307	47.840931	3.879307	5.321844E+15	0.000973	980.738695	6.086925E+16	0	0	18.741317	1.019299	0	0
43.615318	5.589124	0.658131	50.631196	4.001536	47.644446	4.001536	5.081512E+15	0.000988	969.618313	5.974212E+16	0	0	18.825196	1.009505	0	0
44.664684	5.337866	0.682988	50.509544	4.115645	47.451304	4.115645	4.852636E+15	0.001	960.642782	5.866872E+16	0	0	18.878991	0.999399	0	0
45.736078	4.93735	0.723733	50.393894	4.222496	47.269598	4.222496	4.634303E+15	0.001013	951.890848	5.764477E+16	0	0	18.909116	0.989134	0	0
46.716596	4.557543	0.709537	50.273794	4.323654	47.088838	4.323654	4.417323E+15	0.001023	945.589655	5.662716E+16	0	0	18.852038	0.978909	0	0
47.689109	4.018115	0.722933	50.155858	4.415623	46.917383	4.415623	4.218937E+15	0.001034	937.487615	5.569676E+16	0	0	18.791724	0.969506	0	0
48.642419	3.363482	0.748386	50.038902	4.503953	46.750038	4.503953	4.020809E+15	0.001044	931.292835	5.476756E+16	0	0	18.803557	0.960158	0	0
49.519094	2.586423	0.834508	49.92264	4.58554	46.588767	4.58554	3.833847E+15	0.001052	926.528647	5.389073E+16	0	0	18.831845	0.950428	0	0
50.338145	1.859534	0.93214	49.80887	4.661633	46.434165	4.661633	3.65565E+15	0.00106	920.780548	5.305501E+16	0	0	18.900714	0.94073	0	0
51.10192	1.191486	1.047523	49.691995	4.733786	46.280173	4.733786	3.485416E+15	0.001068	916.233989	5.225664E+16	0	0	18.895697	0.931566	0	0
51.650747	0.630707	1.381452	49.575488	4.800787	46.130659	4.800787	3.325299E+15	0.001075	911.692603	5.150571E+16	0	0	18.957725	0.922291	0	0
52.004168	0.237583	2.545739	49.461105	4.866397	45.984407	4.866397	3.167279E+15	0.001081	908.585941	5.076462E+16	0	0	19.062622	0.912855	0	0
42.901626	5.710357	0.63829	49.341944	4.92642	45.838403	4.92642	3.016081E+15	0.001085	906.58295	5.005552E+16	0	0	18.979638	0.903588	0	0
52.743021	0	0	49.230868	4.983406	45.701925	4.983406	2.873598E+15	0.001092	902.351055	4.938729E+16	0	0	18.96548	0.894265	0	0
0	0	0	49.111176	5.037985	45.56006	5.037985	2.731248E+15	0.001094	902.016971	4.871969E+16	0	0	18.959071	0.885101	0	0
0	0	0	48.999407	5.087167	45.429159	5.087167	2.603978E+15	0.001099	898.639697	4.812281E+16	0	0	19.009063	0.875874	0	0
0	0	0	48.884983	5.1379	45.295194	5.1379	2.472507E+15	0.001101	898.507562	4.750623E+16	0	0	18.999287	0.866894	0	0
0	0	0	48.764515	5.181963	45.160997	5.181963	2.354885E+15	0.001102	897.885988	4.695459E+16	0	0	18.912947	0.858233	0	0
0	0	0	48.652418	5.226243	45.034115	5.226243	2.239456E+15	0.001108	894.595108	4.641325E+16	0	0	18.90226	0.849875	0	0
0	0	0	48.531133	5.268699	44.900897	5.268699	2.123205E+15	0.001104	898.222447	4.586804E+16	0	0	18.892598	0.841654	0	0
0	0	0	48.421161	5.306517	44.780812	5.306517	2.019733E+15	0.001108	896.048624	4.538278E+16	0	0	18.944913	0.833624	0	0
0	0	0	48.305266	5.343735	44.656308	5.343735	1.912713E+15	0.001107	897.36449	4.488086E+16	0	0	18.96073	0.825769	0	0
0	0	0	48.191046	5.376486	44.536503	5.376486	1.819958E+15	0.001108	897.271275	4.444585E+16	0	0	18.903043	0.818098	0	0
0	0	0	48.079522	5.409183	44.419237	5.409183	1.726467E+15	0.001107	898.247926	4.400739E+16	0	0	18.870121	0.810419	0	0
0	0	0	47.964853	5.439812	44.300885	5.439812	1.638458E+15	0.001103	902.319301	4.359464E+16	0	0	18.829746	0.80266	0	0
0	0	0	47.853369	5.468791	44.186541	5.468791	1.556345E+15	0.001102	903.369821	4.320955E+16	0	0	18.807714	0.79491	0	0
0	0	0	47.740986	5.496482	44.07247	5.496482	1.475715E+15	0.001099	906.696083	4.28314E+16	0	0	18.878015	0.787127	0	0
0	0	0	47.629135	5.521787	43.960605	5.521787	1.400885E+15	0.001096	909.176503	4.248046E+16	0	0	18.950949	0.779536	0	0
0	0	0	47.516875	5.545727	43.849451	5.545727	1.328877E+15	0.001093	912.101426	4.214275E+16	0	0	18.952197	0.772288	0	0
0	0	0	47.406371	5.569307	43.740169	5.569307	1.260499E+15	0.001087	916.903652	4.182207E+16	0	0	18.88841	0.765032	0	0
0	0	0	47.29113	5.590879	43.628332	5.590879	1.195051E+15	0.001081	922.498391	4.151512E+16	0	0	18.831745	0.757848	0	0
0	0	0	47.182995	5.611716	43.523126	5.611716	1.133621E+15	0.001077	926.093549	4.122702E+16	0	0	18.78645	0.75076	0	0
0	0	0	47.067836	5.6317	43.412655	5.6317	1.0726E+15	0.001069	933.913374	4.094084E+16	0	0	18.88709	0.744007	0	0
0	0	0	46.958312	5.650205	43.308029	5.650205	1.018058E+15	0.001064	938.227987	4.068505E+16	0	0	18.91466	0.737022	0	0
0	0	0	46.846583	5.668106	43.20204	5.668106	9.627516E+14	0.001056	945.745137	4.042567E+16	0	0	18.881787	0.730381	0	0
0	0	0	46.734732	5.685016	43.09669	5.685016	9.127044E+14	0.001049	952.266957	4.019095E+16	0	0	18.795808	0.72354	0	0
0	0	0	46.621043	5.701076	42.990433	5.701076	8.641102E+14	0.001041	959.47143	3.996305E+16	0	0	18.675207	0.716803	0	0
0	0	0	46.513316	5.716517	42.889699	5.716517	8.178503E+14	0.001032	967.461441	3.97461E+16	0	0	18.683263	0.710026	0	0
0	0	0	46.398483	5.730442	42.78402	5.730442	7.731759E+14	0.001023	976.849394	3.953658E+16	0	0	18.696905	0.703353	0	0
0	0	0	46.288225	5.744061	42.682476	5.744061	7.329346E+14	0.001016	983.279958	3.934786E+16	0	0	18.840103	0.696456	0	0
0	0	0	46.170656	5.757404	42.575027	5.757404	6.921824E+14	0.001003	996.095079	3.915673E+16	0	0	18.832394	0.689719	0	0
0	0	0	46.06052	5.769829	42.474494	5.769829	6.550449E+14	0.000993	1005.958248	3.898256E+16	0	0	18.696129	0.68311	0	0
0	0	0	45.94728	5.78214	42.371493	5.78214	6.174981E+14	0.000981	1018.673459	3.880647E+16	0	0	18.70695	0.676748	0	0
0	0	0	45.835306	5.79384	42.27001	5.79384	5.841604E+14	0.000971	1029.096512	3.865012E+16	0	0	18.627171	0.670434	0	0
0	0	0	45.72468	5.804894	42.170128	5.804894	5.516497E+14	0.000961	1039.673248	3.849765E+16	0	0	18.708667	0.664559	0	0
0	0	0	45.612583	5.814929	42.069697	5.814929	5.211828E+14	0.000952	1050.065655	3.835477E+16	0	0	18.753861	0.658716	0	0
0	0	0	45.500487	5.824627	41.969532	5.824627	4.926474E+14	0.000943	1060.522322	3.822094E+16	0	0	18.667902	0.652913	0	0
0	0	0	45.387655	5.83421	41.868878	5.83421	4.652452E+14	0.00093	1074.565974	3.809243E+16	0	0	18.631103	0.646815	0	0
0	0	0	45.276539	5.842866	41.770281	5.842866	4.392935E+14	0.000918	1088.483721	3.797072E+16	0	0	18.520887	0.64094	0	0
0	0	0	45.162482	5.851366	41.669359	5.851366	4.14566E+14	0.000908	1101.497601	3.785475E+16	0	0	18.494449	0.635025	0	0
0	0	0	45.051407	5.85947	41.571229	5.85947	3.915154E+14	0.000895	1116.697382	3.774664E+16	0	0	18.510435	0.629134	0	0
0	0	0	44.93539	5.867182	41.46923	5.867182	3.691316E+14	0.000883	1132.689337	3.764167E+16	0	0	18.594088	0.62298	0	0
0	0	0	44.826806	5.874864	41.373538	5.874864	3.485146E+14	0.000871	1147.463243	3.754498E+16	0	0	18.613245	0.617049	0	0
0	0	0	44.707563	5.881817	41.269372	5.881817	3.281626E+14	0.000858	1165.832898	3.744953E+16	0	0	18.493504	0.61107	0	0
0	0	0	44.597427	5.888059	41.173306	5.888059	3.101538E+14	0.000849	1177.87267	3.736507E+16	0	0	18.434706	0.605379	0	0
0	0	0	44.484309	5.894657	41.074571	5.894657	2.914753E+14	0.000833	1199.759284	3.727747E+16	0	0	18.403689	0.599839	0	0
0	0	0	44.367557	5.900928	40.973016	5.900928	2.751919E+14	0.00082	1219.78573	3.72011E+16	0	0	18.468851	0.594451	0	0
0	0	0	44.255216	5.906494	40.875603	5.906494	2.593852E+14	0.000808	1236.957982	3.712697E+16	0	0	18.463136	0.589095	0	0
0	0	0	44.141323	5.911961	40.77698	5.911961	2.439947E+14	0.000795	1257.223813	3.705479E+16	0	0	18.375654	0.583954	0	0
0	0	0	44.02845	5.917221	40.679363	5.917221	2.300247E+14	0.000782	1279.19951	3.698927E+16	0	0	18.340282	0.57871	0	0
0	0	0	43.908636	5.922171	40.576135	5.922171	2.166569E+14	0.000768	1301.425925	3.692658E+16	0	0	18.171206	0.57357	0	0
0	0	0	43.791802	5.927108	40.475444	5.927108	2.041566E+14	0.000756	1323.199617	3.686795E+16	0	0	18.245975	0.568437	0	0
0	0	0	43.676071	5.931906	40.375786	5.931906	1.916573E+14	0.00074	1351.455004	3.680933E+16	0	0	18.261875	0.563073	0	0
0	0	0	43.561484	5.936233	40.277378	5.936233	1.801903E+14	0.000727	1375.872556	3.675556E+16	0	0	18.271057	0.557637	0	0
0	0	0	43.444651	5.940393	40.177206	5.940393	1.69494E+14	0.000715	1399.078121	3.670539E+16	0	0	18.259473	0.552361	0	0
0	0	0	43.330226	5.944538	40.079088	5.944538	1.595168E+14	0.000701	1425.614492	3.66586E+16	0	0	18.092083	0.547332	0	0
0	0	0	43.213148	5.948166	39.979053	5.948166	1.499374E+14	0.000688	1454.339608	3.661367E+16	0	0	18.09312	0.542247	0	0
0	0	0	43.094722	5.95188	39.877867	5.95188	1.411036E+14	0.000676	1479.34712	3.657224E+16	0	0	18.065148	0.537474	0	0
0	0	0	42.978909	5.955413	39.77899	5.955413	1.325946E+14	0.000661	1512.780268	3.653234E+16	0	0	18.151895	0.532708	0	0
0	0	0	42.860401	5.95893	39.677888	5.95893	1.245014E+14	0.000648	1544.073291	3.649438E+16	0	0	18.128318	0.528111	0	0
0	0	0	42.743486	5.96195	39.578406	5.96195	1.170578E+14	0.000635	1574.413366	3.645947E+16	0	0	18.040399	0.523593	0	0
0	0	0	42.623753	5.965056	39.476539	5.965056	1.098952E+14	0.000623	1605.084234	3.642588E+16	0	0	17.891771	0.518979	0	0
0	0	0	42.504715	5.968194	39.375257	5.968194	1.032528E+14	0.000609	1642.600145	3.639473E+16	0	0	17.801691	0.514317	0	0
0	0	0	42.389066	5.970836	39.277089	5.970836	9.686121E+13	0.000596	1678.897101	3.636475E+16	0	0	17.849565	0.509672	0	0
0	0	0	42.276847	5.973441	39.181829	5.973441	9.089446E+13	0.000584	1711.511572	3.633677E+16	0	0	17.869466	0.504906	0	0
0	0	0	42.157073	5.976353	39.080105	5.976353	8.544602E+13	0.000571	1751.130331	3.631122E+16	0	0	17.868092	0.500037	0	0
0	0	0	42.034808	5.978514	38.9767	5.978514	8.046841E+13	0.00056	1786.703461	3.628787E+16	0	0	17.772098	0.495455	0	0
0	0	0	41.914667	5.980951	38.874946	5.980951	7.547213E+13	0.00055	1818.246466	3.626444E+16	0	0	17.711501	0.490778	0	0
0	0	0	41.790565	5.983077	38.770051	5.983077	7.068888E+13	0.000534	1872.546965	3.624201E+16	0	0	17.647559	0.486499	0	0
0	0	0	41.660704	5.985223	38.660345	5.985223	6.628164E+13	0.000522	1914.411916	3.622134E+16	0	0	17.693839	0.482125	0	0
0	0	0	41.537459	5.987274	38.556233	5.987274	6.201512E+13	0.000508	1969.05381	3.620133E+16	0	0	17.737925	0.478086	0	0
0	0	0	41.408497	5.98939	38.447323	5.98939	5.784223E+13	0.000493	2027.713306	3.618176E+16	0	0	17.639086	0.474142	0	0
0	0	0	41.287131	5.991264	38.344898	5.991264	5.414011E+13	0.00048	2081.187397	3.61644E+16	0	0	17.428241	0.470223	0	0
0	0	0	41.158496	5.992948	38.2365	5.992948	5.051806E+13	0.000468	2136.265862	3.614741E+16	0	0	17.355761	0.46616	0	0
0	0	0	41.031494	5.994682	38.129455	5.994682	4.732963E+13	0.000456	2191.148846	3.613246E+16	0	0	17.36311	0.462009	0	0
0	0	0	40.903308	5.996478	38.021402	5.996478	4.416839E+13	0.000442	2262.280412	3.611763E+16	0	0	17.438197	0.457851	0	0
0	0	0	40.776265	5.997969	37.914463	5.997969	4.125339E+13	0.00043	2327.683966	3.610396E+16	0	0	17.384252	0.453572	0	0
0	0	0	40.645956	5.999567	37.804753	5.999567	3.850529E+13	0.000419	2388.942753	3.609107E+16	0	0	17.349467	0.449366	0	0
0	0	0	40.51389	6.001211	37.693565	6.001211	3.596152E+13	0.000406	2464.700271	3.607914E+16	0	0	17.260405	0.445334	0	0
0	0	0	40.383172	6.002701	37.583586	6.002701	3.352607E+13	0.000394	2536.583001	3.606772E+16	0	0	17.189402	0.441415	0	0
0	0	0	40.248003	6.00377	37.470092	6.00377	3.122536E+13	0.000384	2605.187798	3.605693E+16	0	0	17.232214	0.437552	0	0
0	0	0	40.117449	6.005037	37.360372	6.005037	2.910306E+13	0.000373	2680.038022	3.604698E+16	0	0	17.167402	0.433816	0	0
0	0	0	39.979666	6.006541	37.244512	6.006541	2.705954E+13	0.000358	2793.60397	3.603739E+16	0	0	17.153744	0.43012	0	0
0	0	0	39.846253	6.007681	37.13248	6.007681	2.522167E+13	0.000347	2884.241033	3.602877E+16	0	0	16.939305	0.426792	0	0
0	0	0	39.707408	6.009166	37.015762	6.009166	2.341685E+13	0.000338	2962.194522	3.602031E+16	0	0	16.894403	0.42304	0	0
0	0	0	39.569381	6.010017	36.90002	6.010017	2.179209E+13	0.000326	3065.443724	3.601269E+16	0	0	16.899452	0.41928	0	0
0	0	0	39.430087	6.010734	36.783284	6.010734	2.022047E+13	0.000319	3138.650954	3.600532E+16	0	0	16.933453	0.415553	0	0
0	0	0	39.284505	6.011984	36.661066	6.011984	1.877018E+13	0.000305	3279.208661	3.599852E+16	0	0	16.943546	0.411705	0	0
0	0	0	39.141291	6.013111	36.54089	6.013111	1.741178E+13	0.00029	3442.509014	3.599215E+16	0	0	16.799165	0.407794	0	0
0	0	0	38.99677	6.014173	36.419659	6.014173	1.609678E+13	0.000282	3549.121187	3.598598E+16	0	0	16.750593	0.404002	0	0
0	0	0	38.851514	6.015032	36.297909	6.015032	1.489994E+13	0.000273	3664.102756	3.598037E+16	0	0	16.727293	0.400602	0	0
0	0	0	38.705319	6.015744	36.175442	6.015744	1.37822E+13	0.000264	3788.103864	3.597512E+16	0	0	16.734811	0.397098	0	0
0	0	0	38.556266	6.016705	36.050488	6.016705	1.274311E+13	0.000253	3945.534274	3.597025E+16	0	0	16.715588	0.393809	0	0
0	0	0	38.406396	6.017749	35.924826	6.017749	1.177627E+13	0.000242	4133.574195	3.596572E+16	0	0	16.60618	0.390425	0	0
0	0	0	38.25481	6.01823	35.797969	6.01823	1.086591E+13	0.000234	4281.04145	3.596145E+16	0	0	16.465555	0.387447	0	0
0	0	0	38.102245	6.018985	35.670186	6.018985	1.002141E+13	0.000227	4407.553371	3.595749E+16	0	0	16.501815	0.384079	0	0
0	0	0	37.944166	6.019954	35.537718	6.019954	9.233906E+12	0.000214	4666.270242	3.595379E+16	0	0	16.497382	0.380734	0	0
0	0	0	37.789273	6.020426	35.408116	6.020426	8.503719E+12	0.000205	4867.519642	3.595037E+16	0	0	16.395867	0.377238	0	0
0	0	0	37.62707	6.021358	35.272231	6.021358	7.807934E+12	0.000199	5022.100527	3.59471E+16	0	0	16.316075	0.373534	0	0
0	0	0	37.467399	6.021896	35.138622	6.021896	7.181369E+12	0.000188	5312.611139	3.594417E+16	0	0	16.357043	0.36999	0	0
0	0	0	37.301929	6.02238	35.000193	6.02238	6.579014E+12	0.000182	5480.573031	3.594134E+16	0	0	16.282289	0.366629	0	0
0	0	0	37.137848	6.023203	34.862801	6.023203	6.035393E+12	0.000173	5773.785449	3.593879E+16	0	0	16.206009	0.363732	0	0
0	0	0	36.967641	6.023732	34.720409	6.023732	5.519342E+12	0.000163	6116.66905	3.593637E+16	0	0	16.136642	0.360786	0	0
0	0	0	36.792901	6.024306	34.574218	6.024306	5.051174E+12	0.000158	6317.394822	3.593418E+16	0	0	16.139118	0.358056	0	0
0	0	0	36.617671	6.024895	34.427618	6.024895	4.60742E+12	0.00015	6667.658943	3.593209E+16	0	0	15.987453	0.355255	0	0
0	0	0	36.440522	6.025285	34.279492	6.025285	4.19235E+12	0.000142	7019.909471	3.593015E+16	0	0	15.862816	0.352086	0	0
0	0	0	36.263618	6.025679	34.131572	6.025679	3.813644E+12	0.000136	7369.865492	3.592837E+16	0	0	16.020603	0.348749	0	0
0	0	0	36.077444	6.026279	33.975841	6.026279	3.465537E+12	0.000127	7857.200172	3.592674E+16	0	0	15.892553	0.345173	0	0
0	0	0	35.89519	6.026755	33.823434	6.026755	3.149608E+12	0.00012	8363.963875	3.592526E+16	0	0	15.791493	0.34214	0	0
0	0	0	35.707097	6.027129	33.666188	6.027129	2.848166E+12	0.000114	8775.513879	3.592384E+16	0	0	15.839626	0.339298	0	0
0	0	0	35.514634	6.027287	33.505368	6.027287	2.581028E+12	0.000108	9269.657007	3.592259E+16	0	0	15.74141	0.336448	0	0
0	0	0	35.318904	6.028073	33.341614	6.028073	2.331567E+12	0.000101	9900.269305	3.592142E+16	0	0	15.637649	0.333894	0	0
0	0	0	35.121664	6.028516	33.176718	6.028516	2.101243E+12	9.244978E-5	10816.683812	3.592034E+16	0	0	15.541978	0.331523	0	0
0	0	0	34.918502	6.028978	33.006874	6.028978	1.890326E+12	9.017941E-5	11089.005332	3.591935E+16	0	0	15.583804	0.328817	0	0
0	0	0	34.71436	6.029116	32.836318	6.029116	1.699187E+12	8.510726E-5	11749.878282	3.591846E+16	0	0	15.411698	0.325936	0	0
0	0	0	34.503357	6.029522	32.659952	6.029522	1.522491E+12	8.043734E-5	12432.037548	3.591763E+16	0	0	15.33169	0.322711	0	0
0	0	0	34.287903	6.029853	32.479894	6.029853	1.363443E+12	7.323559E-5	13654.563419	3.591688E+16	0	0	15.42404	0.319542	0	0
0	0	0	34.073674	6.030009	32.300915	6.030009	1.216489E+12	6.870997E-5	14553.928801	3.591619E+16	0	0	15.288685	0.316812	0	0
0	0	0	33.854178	6.030773	32.117363	6.030773	1.082763E+12	6.384011E-5	15664.132382	3.591556E+16	0	0	15.273549	0.314146	0	0
0	0	0	33.633538	6.030611	31.933126	6.030611	9.64374E+11	5.806078E-5	17223.33045	3.591501E+16	0	0	15.27609	0.311831	0	0
0	0	0	33.408201	6.031179	31.744764	6.031179	8.564859E+11	5.751049E-5	17388.133245	3.59145E+16	0	0	15.007177	0.30974	0	0
0	0	0	33.177352	6.031163	31.551961	6.031163	7.601964E+11	4.98275E-5	20069.239273	3.591405E+16	0	0	14.970364	0.307289	0	0
0	0	0	32.953813	6.031528	31.365164	6.031528	6.730206E+11	4.81408E-5	20772.402137	3.591364E+16	0	0	15.002395	0.304815	0	0
0	0	0	32.725209	6.031971	31.174121	6.031971	5.94068E+11	4.238817E-5	23591.487448	3.591327E+16	0	0	14.878472	0.301742	0	0
0	0	0	32.489174	6.032393	30.976882	6.032393	5.264528E+11	3.989505E-5	25065.766278	3.591296E+16	0	0	14.952086	0.29866	0	0
0	0	0	32.243297	6.032567	30.771489	6.032567	4.652577E+11	3.813634E-5	26221.709865	3.591267E+16	0	0	14.940413	0.296026	0	0
0	0	0	31.99938	6.032762	30.567732	6.032762	4.09527E+11	3.63991E-5	27473.207729	3.591241E+16	0	0	14.751711	0.293504	0	0
0	0	0	31.756974	6.032707	30.365296	6.032707	3.58559E+11	3.302113E-5	30283.641175	3.591217E+16	0	0	14.747088	0.291604	0	0
0	0	0	31.510403	6.033054	30.15929	6.033054	3.142668E+11	3.015457E-5	33162.472425	3.591196E+16	0	0	14.573083	0.289768	0	0
0	0	0	31.26134	6.033266	29.951239	6.033266	2.756709E+11	2.614606E-5	38246.675538	3.591178E+16	0	0	14.512301	0.287437	0	0
0	0	0	31.011829	6.033565	29.742796	6.033565	2.41271E+11	2.471001E-5	40469.436806	3.591162E+16	0	0	14.526611	0.284883	0	0
0	0	0	30.75807	6.033636	29.530858	6.033636	2.108794E+11	2.270647E-5	44040.314249	3.591148E+16	0	0	14.457567	0.28181	0	0
0	0	0	30.504312	6.03396	29.31887	6.03396	1.842713E+11	2.138784E-5	46755.544391	3.591135E+16	0	0	14.484915	0.279056	0	0
0	0	0	30.24553	6.034171	29.102714	6.034171	1.606512E+11	1.899649E-5	52641.317066	3.591124E+16	0	0	14.347421	0.276869	0	0
0	0	0	29.987075	6.034207	28.886866	6.034207	1.400587E+11	1.81252E-5	55171.802474	3.591114E+16	0	0	14.271122	0.275041	0	0
0	0	0	29.723271	6.03445	28.666514	6.03445	1.217746E+11	1.678662E-5	59571.270741	3.591106E+16	0	0	14.195987	0.273524	0	0
0	0	0	29.461876	6.034613	28.448191	6.034613	1.058961E+11	1.476276E-5	67738.000981	3.591098E+16	0	0	14.048872	0.271337	0	0
0	0	0	29.197949	6.034789	28.227754	6.034789	9.18221E+10	1.385745E-5	72163.3432	3.591092E+16	0	0	14.044856	0.269102	0	0
0	0	0	28.932634	6.034783	28.006188	6.034783	7.972233E+10	1.273422E-5	78528.547869	3.591086E+16	0	0	14.052428	0.266101	0	0
0	0	0	28.665767	6.035146	27.783272	6.035146	6.912231E+10	1.17852E-5	84852.219668	3.591081E+16	0	0	13.962771	0.263634	0	0
0	0	0	28.394775	6.035188	27.556962	6.035188	5.988671E+10	1.019043E-5	98131.282288	3.591077E+16	0	0	13.967774	0.261495	0	0
0	0	0	28.122232	6.035369	27.329338	6.035369	5.184159E+10	1.024293E-5	97628.309001	3.591073E+16	0	0	13.878816	0.259795	0	0
0	0	0	27.847891	6.035524	27.100219	6.035524	4.477729E+10	9.012716E-6	110954.343059	3.59107E+16	0	0	13.758738	0.258095	0	0
0	0	0	27.568283	6.035853	26.866684	6.035853	3.864319E+10	8.475037E-6	117993.585792	3.591067E+16	0	0	13.709591	0.256259	0	0
0	0	0	27.286225	6.035854	26.631143	6.035854	3.331702E+10	7.910903E-6	126407.825775	3.591064E+16	0	0	13.600206	0.254223	0	0
0	0	0	27.004085	6.035915	26.395528	6.035915	2.864327E+10	8.248779E-6	121230.058542	3.591062E+16	0	0	13.601302	0.251709	0	0
0	0	0	26.72268	6.035828	26.160541	6.035828	2.459256E+10	7.085591E-6	141131.494785	3.59106E+16	0	0	13.578762	0.249258	0	0
0	0	0	26.441234	6.036009	25.925496	6.036009	2.111377E+10	6.333042E-6	157901.991277	3.591059E+16	0	0	13.538542	0.246903	0	0
0	0	0	26.154112	6.03609	25.685721	6.03609	1.813428E+10	5.1397E-6	194563.885457	3.591057E+16	0	0	13.493636	0.245107	0	0
0	0	0	25.867194	6.036151	25.44612	6.036151	1.557489E+10	4.990403E-6	200384.618188	3.591056E+16	0	0	13.350969	0.243679	0	0
0	0	0	25.578602	6.036472	25.205105	6.036472	1.333575E+10	4.536747E-6	220422.254094	3.591055E+16	0	0	13.282138	0.242194	0	0
0	0	0	25.28903	6.036412	24.963298	6.036412	1.141977E+10	4.073713E-6	245476.306403	3.591054E+16	0	0	13.169462	0.240334	0	0
0	0	0	24.992842	6.0366	24.715954	6.0366	9.770226E+9	4.696389E-6	212929.556989	3.591053E+16	0	0	13.1719	0.237836	0	0
0	0	0	24.69939	6.036761	24.470898	6.036761	8.354521E+9	3.771457E-6	265149.545778	3.591053E+16	0	0	13.193208	0.235449	0	0
0	0	0	24.405898	6.036761	24.225816	6.036761	7.118449E+9	3.969318E-6	251932.439734	3.591052E+16	0	0	13.143657	0.233166	0	0
0	0	0	24.111303	6.036694	23.979815	6.036694	6.074235E+9	4.242379E-6	235716.798125	3.591052E+16	0	0	13.066157	0.231705	0	0
0	0	0	23.812951	6.036574	23.730676	6.036574	5.183082E+9	3.620964E-6	276169.566005	3.591051E+16	0	0	12.9022	0.23042	0	0
0	0	0	23.514435	6.036835	23.481396	6.036835	4.420036E+9	2.794755E-6	357813.068248	3.591051E+16	0	0	12.823595	0.229079	0	0
0	0	0	23.214245	6.036895	23.230722	6.036895	3.761677E+9	2.031033E-6	492360.29314	3.59105E+16	0	0	12.755065	0.227076	0	0
0	0	0	22.909441	6.036634	22.976193	6.036634	3.201097E+9	2.530417E-6	395191.797011	3.59105E+16	0	0	12.767742	0.224521	0	0
0	0	0	22.602513	6.036936	22.719896	6.036936	2.721592E+9	2.409721E-6	414985.846337	3.59105E+16	0	0	12.763963	0.22219	0	0
0	0	0	22.29579	6.036822	22.463764	6.036822	2.308149E+9	1.345032E-6	743476.747686	3.59105E+16	0	0	12.676697	0.220618	0	0
0	0	0	21.987759	6.036922	22.206546	6.036922	1.955268E+9	1.882224E-6	531286.345625	3.59105E+16	0	0	12.541964	0.219612	0	0
0	0	0	21.678749	6.036775	21.9485	6.036775	1.656519E+9	1.279697E-6	781434.986308	3.591049E+16	0	0	12.395687	0.218455	0	0
0	0	0	21.364389	6.036949	21.686002	6.036949	1.402426E+9	1.312333E-6	762001.729259	3.591049E+16	0	0	12.356001	0.216555	0	0
0	0	0	21.04913	6.037063	21.422753	6.037063	1.186679E+9	8.478838E-7	1179406.961436	3.591049E+16	0	0	12.41765	0.213753	0	0
0	0	0	20.727501	6.037344	21.154198	6.037344	1.001223E+9	9.929937E-7	1007055.763053	3.591049E+16	0	0	12.413747	0.211614	0	0
0	0	0	20.400319	6.037036	20.880963	6.037036	8.443399E+8	1.122153E-6	891143.915769	3.591049E+16	0	0	12.288198	0.210456	0	0
0	0	0	20.073258	6.037224	20.60787	6.037224	7.095912E+8	5.892868E-6	169696.648983	3.591049E+16	0	0	12.128243	0.20973	0	0
0	0	0	19.742319	6.037284	20.331527	6.037284	5.945594E+8	7.317644E-7	1366560.020712	3.591049E+16	0	0	12.032753	0.208261	0	0
0	0	0	19.406724	6.037224	20.051286	6.037224	4.982084E+8	1.273687E-6	785122.370254	3.591049E+16	0	0	12.055589	0.205731	0	0
0	0	0	19.066106	6.037137	19.766845	6.037137	4.165969E+8	1.629254E-6	613777.838396	3.591049E+16	0	0	12.091496	0.203376	0	0
0	0	0	18.718913	6.037431	19.476961	6.037431	3.474787E+8	8.885006E-7	1125491.662731	3.591049E+16	0	0	11.990122	0.202203	0	0
0	0	0	18.366207	6.037358	19.18243	6.037358	2.89042E+8	4.926897E-7	2029674.980107	3.591049E+16	0	0	11.827904	0.201716	0	0
0	0	0	18.004518	6.037445	18.880418	6.037445	2.395798E+8	-3.177144E-6	-314748.068982	3.591049E+16	0	0	11.762468	0.200279	0	0
0	0	0	17.639234	6.037471	18.575398	6.037471	1.979909E+8	2.197846E-6	454990.907113	3.591049E+16	0	0	11.816179	0.197469	0	0
0	0	0	17.268111	6.037297	18.265468	6.037297	1.628288E+8	-1.54285E-6	-648150.946816	3.591049E+16	0	0	11.845318	0.19529	0	0
0	0	0	16.891721	6.037358	17.951178	6.037358	1.336513E+8	-8.063997E-7	-1240079.895443	3.591049E+16	0	0	11.72653	0.194604	0	0
0	0	0	16.506305	6.037512	17.62937	6.037512	1.093565E+8	4.850417E-7	2061678.413003	3.591049E+16	0	0	11.545831	0.194117	0	0
0	0	0	16.116969	6.037866	17.304331	6.037866	8.922342E+7	9.910521E-7	1009028.684054	3.591049E+16	0	0	11.491624	0.191986	0	0
0	0	0	15.718281	6.037659	16.971374	6.037659	7.244268E+7	-2.82925E-7	-3534505.721933	3.591049E+16	0	0	11.578135	0.189232	0	0
0	0	0	15.311263	6.037625	16.631495	6.037625	5.869347E+7	-5.571176E-8	-1.794953E+7	3.591049E+16	0	0	11.489677	0.187986	0	0
0	0	0	14.901876	6.037552	16.289628	6.037552	4.731399E+7	-8.059132E-8	-1.240828E+7	3.591049E+16	0	0	11.259734	0.187939	0	0
0	0	0	14.486609	6.037525	15.94286	6.037525	3.796938E+7	-7.417949E-8	-1.348082E+7	3.591049E+16	0	0	11.178692	0.186502	0	0
0	0	0	14.068483	6.037358	15.593668	6.037358	3.043137E+7	-8.786272E-8	-1.138139E+7	3.591049E+16	0	0	11.340247	0.183333	0	0
0	0	0	13.644518	6.037378	15.239647	6.037378	2.431246E+7	-8.495839E-8	-1.177047E+7	3.591049E+16	0	0	11.308588	0.182032	0	0
0	0	0	13.207199	6.037485	14.874499	6.037485	1.93939E+7	2.155109E-7	4640135.804403	3.591049E+16	0	0	11.085819	0.182175	0	0
0	0	0	12.774208	6.037799	14.513028	6.037799	1.542163E+7	3.438609E-7	2908152.291039	3.591049E+16	0	0	11.013472	0.180459	0	0
0	0	0	12.339217	6.037585	14.149735	6.037585	1.217477E+7	-6.21487E-8	-1.609044E+7	3.591049E+16	0	0	11.139349	0.177378	0	0
0	0	0	11.899856	6.037625	13.782867	6.037625	9634010.5	-1.06679E-8	-9.373914E+7	3.591049E+16	0	0	11.051713	0.176707	0	0
0	0	0	11.46025	6.037826	13.415848	6.037826	7615244.5	-1.806283E-8	-5.536231E+7	3.591049E+16	0	0	10.820158	0.176947	0	0
0	0	0	11.017255	6.037907	13.045963	6.037907	6005300.5	-1.173191E-8	-8.523762E+7	3.591049E+16	0	0	10.860385	0.174433	0	0
0	0	0	10.580834	6.037572	12.681425	6.037572	4735088.5	-4.915625E-9	-2.034329E+8	3.591049E+16	0	0	10.94898	0.171687	0	0
0	0	0	10.14229	6.037545	12.315217	6.037545	3726711	-3.258095E-9	-3.069279E+8	3.591049E+16	0	0	10.740701	0.172022	0	0
0	0	0	9.71273	6.037558	11.956526	6.037558	2943519.5	-7.518421E-9	-1.330066E+8	3.591049E+16	0	0	10.563823	0.171431	0	0
0	0	0	9.281659	6.037605	11.596586	6.037605	2322253	-7.009049E-9	-1.426727E+8	3.591049E+16	0	0	10.69956	0.167815	0	0
0	0	0	8.85753	6.037592	11.24242	6.037592	1841032	-5.09395E-9	-1.963113E+8	3.591049E+16	0	0	10.645551	0.167209	0	0
0	0	0	8.432707	6.037525	10.887652	6.037525	1458339	-3.124514E-9	-3.200498E+8	3.591049E+16	0	0	10.408969	0.167759	0	0
0	0	0	8.017031	6.03786	10.540689	6.03786	1159539	-2.655544E-9	-3.765706E+8	3.591049E+16	0	0	10.530856	0.164439	0	0
0	0	0	7.610952	6.037659	10.201517	6.037659	921614.5	-3.220361E-9	-3.105242E+8	3.591049E+16	0	0	10.532954	0.162906	0	0
0	0	0	7.207405	6.037585	9.864511	6.037585	736140.5	-7.088443E-10	-1.410747E+9	3.591049E+16	0	0	10.248147	0.163872	0	0
0	0	0	6.815047	6.037853	9.537	6.037853	591051.5	-1.006707E-9	-9.933374E+8	3.591049E+16	0	0	10.341124	0.160982	0	0
0	0	0	6.430857	6.037907	9.216217	6.037907	475208.5	-1.127149E-9	-8.871943E+8	3.591049E+16	0	0	10.405013	0.158939	0	0
0	0	0	6.050341	6.037866	8.898459	6.037866	384388	-3.755763E-10	-2.662575E+9	3.591049E+16	0	0	10.107344	0.160176	0	0
0	0	0	5.682935	6.037726	8.591598	6.037726	312301	-2.730301E-10	-3.6626E+9	3.591049E+16	0	0	10.208787	0.157095	0	0
0	0	0	5.325533	6.037793	8.29319	6.037793	254237.5	-2.41314E-10	-4.143979E+9	3.591049E+16	0	0	10.259009	0.155403	0	0
0	0	0	4.975645	6.037866	8.001062	6.037866	208441	-2.826017E-10	-3.538549E+9	3.591049E+16	0	0	9.930673	0.156576	0	0
0	0	0	4.644174	6.037612	7.724146	6.037612	171820.5	-1.934821E-10	-5.168438E+9	3.591049E+16	0	0	10.09033	0.152968	0	0
0	0	0	4.315848	6.038047	7.45021	6.038047	142210.5	-1.349816E-10	-7.408419E+9	3.591049E+16	0	0	10.025284	0.152545	0	0
0	0	0	3.989115	6.037793	7.177247	6.037793	118881	-2.467494E-10	-4.052695E+9	3.591049E+16	0	0	9.800977	0.152785	0	0
0	0	0	3.676756	6.038081	6.916573	6.038081	99547.5	-6.819209E-11	-1.466446E+10	3.591049E+16	0	0	10.050564	0.148809	0	0
0	0	0	3.375055	6.037585	6.664378	6.037585	83430.5	-9.394865E-11	-1.064411E+10	3.591049E+16	0	0	9.767701	0.150294	0	0
0	0	0	3.082787	6.037672	6.420374	6.037672	70468	-4.590622E-11	-2.178354E+10	3.591049E+16	0	0	9.79478	0.147995	0	0
0	0	0	2.800933	6.037625	6.184991	6.037625	59863	-1.419892E-10	-7.04279E+9	3.591049E+16	0	0	9.905873	0.146151	0	0
0	0	0	2.524919	6.03784	5.954632	6.03784	51114.5	-8.281583E-11	-1.207499E+10	3.591049E+16	0	0	9.539577	0.147453	0	0
0	0	0	2.259195	6.037907	5.732785	6.037907	43890.5	-8.574348E-11	-1.166269E+10	3.591049E+16	0	0	9.84285	0.143238	0	0
0	0	0	2.00368	6.037913	5.519429	6.037913	37807	-3.805937E-11	-2.627474E+10	3.591049E+16	0	0	9.536553	0.144778	0	0
0	0	0	1.755272	6.03804	5.312076	6.03804	32748.5	-2.863047E-11	-3.492783E+10	3.591049E+16	0	0	9.603544	0.142009	0	0
0	0	0	1.515847	6.037706	5.111953	6.037706	28523.5	-2.461298E-11	-4.062897E+10	3.591049E+16	0	0	9.59414	0.141386	0	0
0	0	0	1.295166	6.037565	4.927593	6.037565	24939	-1.726165E-11	-5.79319E+10	3.591049E+16	0	0	9.390856	0.14133	0	0
0	0	0	1.088982	6.037933	4.755647	6.037933	21911.5	-3.164393E-11	-3.160164E+10	3.591049E+16	0	0	9.633881	0.138089	0	0
0	0	0	0.908484	6.038047	4.604997	6.038047	19447.5	-5.165845E-11	-1.935792E+10	3.591049E+16	0	0	9.250298	0.139877	0	0
0	0	0	0.748731	6.037953	4.471543	6.037953	17396	-1.444827E-11	-6.921245E+10	3.591049E+16	0	0	9.605196	0.135687	0	0
0	0	0	0.611153	6.037853	4.356599	6.037853	15779	-1.080894E-11	-9.251601E+10	3.591049E+16	0	0	9.201807	0.137714	0	0
0	0	0	0.497586	6.037719	4.261685	6.037719	14473.5	-1.158659E-11	-8.630665E+10	3.591049E+16	0	0	9.470062	0.133763	0	0
0	0	0	0.39672	6.037799	4.177509	6.037799	13436.5	-1.312848E-11	-7.617028E+10	3.591049E+16	0	0	9.139387	0.135599	0	0
0	0	0	0.308676	6.037746	4.103957	6.037746	12636	-1.748849E-11	-5.718046E+10	3.591049E+16	0	0	9.375572	0.131935	0	0
0	0	0	0.237049	6.037853	4.044214	6.037853	11965.5	-1.324951E-11	-7.54745E+10	3.591049E+16	0	0	9.11043	0.133515	0	0
0	0	0	0.177877	6.037619	3.994655	6.037619	11409.5	-1.457677E-11	-6.860233E+10	3.591049E+16	0	0	9.281316	0.129987	0	0
0	0	0	0.123686	6.037927	3.9496	6.037927	10976	-1.072438E-11	-9.324545E+10	3.591049E+16	0	0	9.017182	0.131472	0	0
0	0	0	0.083585	6.037759	3.916008	6.037759	10630.5	-2.139644E-11	-4.673675E+10	3.591049E+16	0	0	9.265787	0.127864	0	0
0	0	0	0.046097	6.037833	3.884751	6.037833	10324	-8.683121E-12	-1.15166E+11	3.591049E+16	0	0	8.890273	0.129812	0	0
0	0	0	0.021391	6.03782	3.864113	6.03782	10102.5	-1.242909E-11	-8.045644E+10	3.591049E+16	0	0	9.210519	0.125765	0	0
0	0	0	-0.010258	6.037833	3.837694	6.037833	9899.5	-1.011885E-11	-9.882545E+10	3.591049E+16	0	0	8.814233	0.128032	0	0
0	0	0	-0.027736	6.037558	3.822924	6.037558	9768.5	-1.030183E-11	-9.707013E+10	3.591049E+16	0	0	9.165314	0.123929	0	0
0	0	0	-0.036597	6.0379	3.815743	6.0379	9602.5	-9.81527E-12	-1.018821E+11	3.591049E+16	0	0	8.772094	0.125948	0	0
0	0	0	-0.05285	6.037659	3.802017	6.037659	9512.5	-2.632004E-11	-3.799386E+10	3.591049E+16	0	0	9.033899	0.1227	0	0
0	0	0	-0.071553	6.037886	3.786545	6.037886	9467	-8.386876E-12	-1.192339E+11	3.591049E+16	0	0	8.81857	0.123083	0	0
0	0	0	-0.088582	6.037994	3.772394	6.037994	9384	-1.598327E-11	-6.256542E+10	3.591049E+16	0	0	8.85041	0.122205	0	0
0	0	0	-0.097934	6.037813	3.764469	6.037813	9289.5	-8.455035E-12	-1.182727E+11	3.591049E+16	0	0	8.939612	0.11985	0	0
0	0	0	-0.101895	6.037672	3.761072	6.037672	9204.5	-6.871911E-12	-1.455199E+11	3.591049E+16	0	0	8.634629	0.121702	0	0
0	0	0	-0.105488	6.037799	3.758152	6.037799	9158	-9.813722E-12	-1.018981E+11	3.591049E+16	0	0	8.969034	0.117727	0	0
0	0	0	-0.108796	6.037779	3.755378	6.037779	9138.5	-1.480622E-11	-6.753919E+10	3.591049E+16	0	0	8.645257	0.118932	0	0
0	0	0	-0.113656	6.0379	3.751397	6.0379	9120.5	-1.009921E-11	-9.901761E+10	3.591049E+16	0	0	8.664904	0.117974	0	0
0	0	0	-0.120598	6.037933	3.745621	6.037933	9104.5	-1.061192E-11	-9.423369E+10	3.591049E+16	0	0	8.867259	0.115252	0	0
0	0	0	-0.126029	6.037813	3.741009	6.037813	9080.5	-8.044473E-12	-1.24309E+11	3.591049E+16	0	0	8.508322	0.117048	0	0
0	0	0	-0.132645	6.038	3.735605	6.038	9046.5	-7.51358E-12	-1.330923E+11	3.591049E+16	0	0	8.672908	0.114733	0	0
0	0	0	-0.139383	6.037793	3.729846	6.037793	9020	-9.665841E-12	-1.034571E+11	3.591049E+16	0	0	8.766248	0.112889	0	0
0	0	0	-0.143793	6.038101	3.72636	6.038101	8988	-6.635734E-12	-1.506992E+11	3.591049E+16	0	0	8.4443	0.114566	0	0
0	0	0	-0.148367	6.03786	3.722387	6.03786	8955	-1.008396E-11	-9.916735E+10	3.591049E+16	0	0	8.592505	0.112418	0	0
0	0	0	-0.151756	6.03798	3.719634	6.03798	8934	-5.653779E-12	-1.768728E+11	3.591049E+16	0	0	8.721803	0.110335	0	0
0	0	0	-0.155595	6.038074	3.716488	6.038074	8912	-8.581538E-12	-1.165292E+11	3.591049E+16	0	0	8.43379	0.111636	0	0
0	0	0	-0.156861	6.03796	3.715358	6.03796	8895.5	-6.793854E-12	-1.471919E+11	3.591049E+16	0	0	8.435267	0.110854	0	0
0	0	0	-0.159801	6.038181	3.713045	6.038181	8877	-5.840147E-12	-1.712286E+11	3.591049E+16	0	0	8.683336	0.108076	0	0
0	0	0	-0.161475	6.038081	3.711582	6.038081	8871	-7.017054E-12	-1.4251E+11	3.591049E+16	0	0	8.528658	0.10806	0	0
0	0	0	-0.162619	6.03798	3.710563	6.03798	8857	-5.030272E-12	-1.987964E+11	3.591049E+16	0	0	8.337693	0.108715	0	0
0	0	0	-0.164007	6.038147	3.709511	6.038147	8849	-5.764661E-12	-1.734707E+11	3.591049E+16	0	0	8.388144	0.107525	0	0
0	0	0	-0.16315	6.037699	3.709939	6.037699	8843.5	-6.754139E-12	-1.480574E+11	3.591049E+16	0	0	8.576621	0.105202	0	0
0	0	0	-0.165927	6.03788	3.707737	6.03788	8836.5	-5.242635E-12	-1.907438E+11	3.591049E+16	0	0	8.495762	0.104676	0	0
0	0	0	-0.165151	6.037853	3.708367	6.037853	8840.5	-1.305077E-11	-7.662381E+10	3.591049E+16	0	0	8.345017	0.105083	0	0
0	0	0	-0.166253	6.03794	3.707502	6.03794	8827.5	-8.146096E-12	-1.227582E+11	3.591049E+16	0	0	8.279156	0.104755	0	0
0	0	0	-0.166253	6.03804	3.707567	6.03804	8831.5	-8.629045E-12	-1.158877E+11	3.591049E+16	0	0	8.354532	0.103446	0	0
0	0	0	-0.167438	6.038181	3.706668	6.038181	8826	-7.239967E-12	-1.381222E+11	3.591049E+16	0	0	8.392303	0.102049	0	0
0	0	0	-0.168377	6.038034	3.705789	6.038034	8826	-6.108958E-12	-1.63694E+11	3.591049E+16	0	0	8.480719	0.100996	0	0
0	0	0	-0.166458	6.037927	3.707323	6.037927	8820.5	-5.009542E-12	-1.996191E+11	3.591049E+16	0	0	8.410526	0.100541	0	0
0	0	0	-0.166253	6.038047	3.707571	6.038047	8816	-6.166255E-12	-1.62173E+11	3.591049E+16	0	0	8.34517	0.10003	0	0
0	0	0	-0.165396	6.037927	3.70821	6.037927	8825	-7.42237E-12	-1.347279E+11	3.591049E+16	0	0	8.32249	0.099751	0	0
0	0	0	-0.167356	6.038074	3.706668	6.038074	8826	-6.045992E-12	-1.653988E+11	3.591049E+16	0	0	8.26389	0.099064	0	0
0	0	0	-0.168009	6.038067	3.706118	6.038067	8830	-7.426575E-12	-1.346516E+11	3.591049E+16	0	0	8.229999	0.09833	0	0
0	0	0	-0.168254	6.038141	3.70596	6.038141	8820.5	-5.802975E-12	-1.723254E+11	3.591049E+16	0	0	7.36991	0.097268	0	0
0	0	0	-0.168744	6.03798	3.705448	6.03798	8818	-5.859332E-12	-1.706679E+11	3.591049E+16	0	0	2.721784	0.097013	0	0
0	0	0	-0.169234	6.037973	3.705035	6.037973	8816.5	-5.277885E-12	-1.894699E+11	3.591049E+16	0	0	0.787192	0.095688	0	0
0	0	0	-0.170214	6.038027	3.704251	6.038027	8814	-6.731609E-12	-1.485529E+11	3.591049E+16	0	0	0.478979	0.094969	0	0
0	0	0	-0.169724	6.038027	3.70466	6.038027	8812	-6.80832E-12	-1.468791E+11	3.591049E+16	0	0	0.415827	0.094378	0	0
0	0	0	-0.170296	6.03782	3.704049	6.03782	8807	-6.225477E-12	-1.606303E+11	3.591049E+16	0	0	0.387083	0.093876	0	0
0	0	0	-0.171235	6.038054	3.703415	6.038054	8809.5	-6.227244E-12	-1.605847E+11	3.591049E+16	0	0	0.396867	0.093101	0	0
0	0	0	-0.171766	6.037973	3.702921	6.037973	8806.5	-9.287308E-12	-1.076738E+11	3.591049E+16	0	0	0.440457	0.092558	0	0
0	0	0	-0.17291	6.037779	3.701841	6.037779	8802	-5.968038E-12	-1.675593E+11	3.591049E+16	0	0	0.430127	0.091736	0	0
0	0	0	-0.173481	6.038034	3.701527	6.038034	8800	-6.799048E-12	-1.470794E+11	3.591049E+16	0	0	0.439311	0.091178	0	0
0	0	0	-0.175074	6.038081	3.700227	6.038081	8794.5	-1.025059E-11	-9.755537E+10	3.591049E+16	0	0	0.441308	0.090475	0	0
0	0	0	-0.174911	6.03798	3.700299	6.03798	8791.5	-6.149118E-12	-1.626249E+11	3.591049E+16	0	0	0.439471	0.089892	0	0
0	0	0	-0.175564	6.038107	3.699835	6.038107	8784	-5.722317E-12	-1.747544E+11	3.591049E+16	0	0	0.454096	0.08927	0	0
0	0	0	-0.175401	6.038014	3.699911	6.038014	8785	-6.70946E-12	-1.490433E+11	3.591049E+16	0	0	0.460636	0.088655	0	0
0	0	0	-0.176544	6.037886	3.698875	6.037886	8781.5	-5.504854E-12	-1.816579E+11	3.591049E+16	0	0	0.475945	0.087969	0	0
0	0	0	-0.176871	6.038027	3.698692	6.038027	8782.5	-6.343089E-12	-1.576519E+11	3.591049E+16	0	0	0.486082	0.087354	0	0
0	0	0	-0.176748	6.03786	3.698687	6.03786	8777	-7.988572E-12	-1.251788E+11	3.591049E+16	0	0	0.486128	0.086755	0	0
0	0	0	-0.176993	6.037766	3.698423	6.037766	8775.5	-6.20321E-12	-1.612068E+11	3.591049E+16	0	0	0.4825	0.086213	0	0
0	0	0	-0.177402	6.038054	3.698266	6.038054	8776	-8.450581E-12	-1.183351E+11	3.591049E+16	0	0	0.491901	0.085478	0	0
0	0	0	-0.177933	6.037927	3.697741	6.037927	8775	-1.059965E-11	-9.434276E+10	3.591049E+16	0	0	0.488055	0.084959	0	0
0	0	0	-0.178014	6.03788	3.697643	6.03788	8773	-5.948375E-12	-1.681131E+11	3.591049E+16	0	0	0.516286	0.084305	0	0
0	0	0	-0.178055	6.03802	3.697699	6.03802	8770.5	-7.376532E-12	-1.355651E+11	3.591049E+16	0	0	0.508007	0.083666	0	0
0	0	0	-0.177728	6.03786	3.697869	6.03786	8770	-8.093034E-12	-1.235631E+11	3.591049E+16	0	0	0.484903	0.083115	0	0
0	0	0	-0.178178	6.038087	3.69764	6.038087	8770	-6.265968E-12	-1.595923E+11	3.591049E+16	0	0	0.509642	0.082533	0	0
0	0	0	-0.178423	6.03798	3.697367	6.03798	8771.5	-8.446248E-12	-1.183958E+11	3.591049E+16	0	0	0.510573	0.082102	0	0
0	0	0	-0.178055	6.037987	3.697678	6.037987	8769.5	-5.657417E-12	-1.767591E+11	3.591049E+16	0	0	0.505389	0.081487	0	0
0	0	0	-0.177565	6.03784	3.697992	6.03784	8768	-6.696477E-12	-1.493323E+11	3.591049E+16	0	0	0.499955	0.080904	0	0
0	0	0	-0.177443	6.03786	3.698108	6.03786	8770	-6.621908E-12	-1.510139E+11	3.591049E+16	0	0	0.505678	0.080282	0	0
0	0	0	-0.177565	6.037987	3.698087	6.037987	8772	-8.830555E-12	-1.132432E+11	3.591049E+16	0	0	0.494567	0.079715	0	0
0	0	0	-0.177075	6.03802	3.698518	6.03802	8773	-8.447692E-12	-1.183755E+11	3.591049E+16	0	0	0.499176	0.07926	0	0
0	0	0	-0.177116	6.03788	3.698393	6.03788	8772	-6.623418E-12	-1.509795E+11	3.591049E+16	0	0	0.472768	0.078725	0	0
0	0	0	-0.177402	6.037927	3.698185	6.037927	8774.5	-6.269183E-12	-1.595104E+11	3.591049E+16	0	0	0.48468	0.077999	0	0
0	0	0	-0.176381	6.037726	3.698908	6.037726	8774.5	-8.097187E-12	-1.234997E+11	3.591049E+16	0	0	0.44939	0.077584	0	0
0	0	0	-0.176462	6.038147	3.699111	6.038147	8773	-7.378634E-12	-1.355264E+11	3.591049E+16	0	0	0.453012	0.076961	0	0
0	0	0	-0.176381	6.03802	3.699097	6.03802	8778	-1.19011E-11	-8.402584E+10	3.591049E+16	0	0	0.459717	0.076458	0	0
0	0	0	-0.175237	6.03794	3.700001	6.03794	8777.5	-5.207631E-12	-1.920259E+11	3.591049E+16	0	0	0.456908	0.075955	0	0
0	0	0	-0.174952	6.038208	3.700411	6.038208	8778	-6.271684E-12	-1.594468E+11	3.591049E+16	0	0	0.434291	0.075516	0	0
