Repository: ucf-photovoltaics/darts_pv_iv_analysis

File: vcad/20240726-PANASONIC_VBHN240SA06-20240726_100734_R0SC9GF17677_X_01.txt (part 1 of 2)
Vload_(V)	ILoad_(A)	RsLoad_(ohm)	SunsVoc_Voltage_(V)	SunsVoc_Current_(A)	Model_Voltage_(V)	Model_Current_(A)	Carrier_Density_(cm-3)	Lifetime_(s)	Inverse_Lifetime_(s-1)	(Carrier_Density+Doping)/qWni^2_(cm^2/C)	Carrier_Density_at_Vmp_(cm-3)	Lifetime_at_Vmp_(s)	Efficiency_(%)	Intensity_(suns)	Dark_IV_Voltage_(V)	Dark_IV_Current_(A)
4.240762	5.978583	0	52.179947	0.327866	51.899323	0.327866	8.587226E+15	0.000682	1343.810791	7.618347E+16	2.627223E+14	0.000639	19.079981	1.126262	0	0
4.075694	5.979073	-0.313838	52.069443	0.61943	51.543449	0.61943	8.526764E+15	0.000651	1414.525394	7.589991E+16	0	0	18.954791	1.123404	0	0
4.262856	5.979329	-0.732311	51.949547	0.938116	51.159809	0.938116	8.264294E+15	0.000651	1423.680573	7.466896E+16	0	0	18.795042	1.119829	0	0
6.894427	5.977464	3.017907	51.828303	1.254511	50.781506	1.254511	7.944598E+15	0.000659	1411.634575	7.316963E+16	0	0	18.668326	1.118168	0	0
11.254036	5.961334	4.309193	51.709264	1.551088	50.426276	1.551088	7.609468E+15	0.000672	1392.926258	7.159791E+16	0	0	18.722755	1.115263	0	0
15.619861	5.958273	3.679278	51.583692	1.826678	50.086761	1.826678	7.282633E+15	0.000686	1370.168932	7.006509E+16	0	0	18.726592	1.110825	0	0
19.767456	5.949912	3.19579	51.463714	2.076178	49.77754	2.076178	6.97319E+15	0.000701	1346.592271	6.861385E+16	0	0	18.626157	1.10408	0	0
23.519521	5.941427	2.719324	51.342307	2.312141	49.481645	2.312141	6.658686E+15	0.000713	1328.084669	6.713887E+16	0	0	18.647729	1.096561	0	0
27.551694	5.941083	2.046248	51.212936	2.533528	49.194141	2.533528	6.369285E+15	0.000726	1309.973084	6.578161E+16	0	0	18.698692	1.09071	0	0
31.334413	5.935662	1.487489	51.090794	2.744137	48.924656	2.744137	6.087137E+15	0.000739	1292.507071	6.445837E+16	0	0	18.566164	1.083143	0	0
35.844185	5.971716	-0.438965	50.96367	2.943228	48.663233	2.943228	5.797964E+15	0.000749	1279.907927	6.310219E+16	0	0	18.541927	1.073086	0	0
36.776866	5.921013	0.735267	50.840711	3.124496	48.422066	3.124496	5.535488E+15	0.000761	1262.652497	6.187121E+16	0	0	18.568677	1.063627	0	0
37.842551	5.945749	0.237469	50.718323	3.294321	48.19285	3.294321	5.272838E+15	0.000773	1247.914877	6.063942E+16	0	0	18.516071	1.055222	0	0
38.951126	5.966728	-0.574772	50.59708	3.451855	47.976407	3.451855	5.028702E+15	0.000784	1233.882998	5.949445E+16	0	0	18.550927	1.045755	0	0
40.036168	5.950712	-0.227235	50.473222	3.601473	47.766209	3.601473	4.795077E+15	0.000795	1220.239276	5.839878E+16	0	0	18.605201	1.035331	0	0
41.137999	5.899451	0.166831	50.348426	3.740255	47.565615	3.740255	4.57258E+15	0.000805	1207.485028	5.73553E+16	0	0	18.524066	1.0258	0	0
42.253859	5.796032	0.386275	50.228734	3.869934	47.377738	3.869934	4.3542E+15	0.000815	1195.777158	5.633112E+16	0	0	18.548431	1.015887	0	0
43.355767	5.626655	0.501585	50.102794	3.992154	47.192474	3.992154	4.142994E+15	0.000823	1186.017547	5.534059E+16	0	0	18.609213	1.005853	0	0
44.425973	5.371657	0.568889	49.980488	4.104213	47.019143	4.104213	3.948499E+15	0.000833	1174.624984	5.442844E+16	0	0	18.568763	0.996378	0	0
45.521792	4.938789	0.642177	49.86002	4.211611	46.852179	4.211611	3.75212E+15	0.00084	1166.742808	5.350744E+16	0	0	18.577728	0.986185	0	0
46.519877	4.475075	0.665326	49.732814	4.311483	46.687153	4.311483	3.569271E+15	0.000847	1159.356864	5.264991E+16	0	0	18.612684	0.975681	0	0
47.490904	3.906204	0.685493	49.613245	4.403841	46.53451	4.403841	3.396507E+15	0.000855	1150.319352	5.183967E+16	0	0	18.595956	0.966582	0	0
48.409269	3.249456	0.715605	49.491388	4.49165	46.384705	4.49165	3.221736E+15	0.00086	1145.994276	5.102001E+16	0	0	18.533169	0.957426	0	0
49.285526	2.598965	0.726996	49.369858	4.571953	46.241578	4.571953	3.0644E+15	0.000866	1139.607946	5.028213E+16	0	0	18.595085	0.947193	0	0
50.05905	1.802984	0.865818	49.250044	4.647887	46.103829	4.647887	2.910756E+15	0.000871	1134.293773	4.956156E+16	0	0	18.626689	0.938182	0	0
50.754729	1.095475	1.060624	49.130638	4.718347	45.971147	4.718347	2.764048E+15	0.000874	1131.318201	4.887351E+16	0	0	18.554013	0.929577	0	0
51.295568	0.496398	1.609896	49.011272	4.783969	45.842726	4.783969	2.625583E+15	0.000878	1127.874518	4.822413E+16	0	0	18.593562	0.92003	0	0
43.287134	5.612266	0.532599	48.889457	4.845859	45.715983	4.845859	2.493491E+15	0.00088	1125.82975	4.760464E+16	0	0	18.657153	0.910628	0	0
52.282963	0	0	48.767355	4.905898	45.591158	4.905898	2.367141E+15	0.000881	1125.174485	4.701207E+16	0	0	18.596513	0.902071	0	0
0	0	0	48.645989	4.963119	45.469545	4.963119	2.243877E+15	0.000881	1126.436106	4.643398E+16	0	0	18.577794	0.892955	0	0
0	0	0	48.529319	5.016745	45.354312	5.016745	2.125885E+15	0.000882	1126.787914	4.588061E+16	0	0	18.653564	0.883728	0	0
0	0	0	48.408034	5.068249	45.237985	5.068249	2.013933E+15	0.000882	1126.740917	4.535557E+16	0	0	18.608894	0.875395	0	0
0	0	0	48.288669	5.117082	45.125391	5.117082	1.91115E+15	0.000884	1125.291702	4.487353E+16	0	0	18.574965	0.866671	0	0
0	0	0	48.172734	5.161853	45.018341	5.161853	1.809152E+15	0.000884	1125.709496	4.439518E+16	0	0	18.659909	0.857467	0	0
0	0	0	48.048713	5.20398	44.908005	5.20398	1.713427E+15	0.000885	1125.395252	4.394624E+16	0	0	18.644726	0.849685	0	0
0	0	0	47.934044	5.242569	44.806773	5.242569	1.62472E+15	0.000885	1125.653564	4.353021E+16	0	0	18.574611	0.841846	0	0
0	0	0	47.814066	5.280856	44.702665	5.280856	1.53431E+15	0.000881	1130.993264	4.31062E+16	0	0	18.624998	0.83301	0	0
0	0	0	47.695558	5.314907	44.602574	5.314907	1.45469E+15	0.000879	1133.871483	4.27328E+16	0	0	18.657381	0.82518	0	0
0	0	0	47.581788	5.348208	44.506597	5.348208	1.375317E+15	0.000877	1137.305552	4.236055E+16	0	0	18.579817	0.817773	0	0
0	0	0	47.458461	5.37969	44.405701	5.37969	1.300716E+15	0.000872	1144.195723	4.201068E+16	0	0	18.609557	0.80924	0	0
0	0	0	47.342036	5.409307	44.310944	5.409307	1.232514E+15	0.00087	1147.215651	4.169082E+16	0	0	18.660985	0.801346	0	0
0	0	0	47.222711	5.438793	44.214746	5.438793	1.162215E+15	0.000863	1156.146698	4.136112E+16	0	0	18.606959	0.794154	0	0
0	0	0	47.102448	5.46479	44.120256	5.46479	1.099179E+15	0.000859	1162.242924	4.10655E+16	0	0	18.573483	0.786307	0	0
0	0	0	46.987534	5.489937	44.03016	5.489937	1.037791E+15	0.000855	1167.459549	4.077759E+16	0	0	18.632803	0.77819	0	0
0	0	0	46.864207	5.514181	43.935319	5.514181	9.790799E+14	0.000848	1178.082476	4.050225E+16	0	0	18.605673	0.770998	0	0
0	0	0	46.747578	5.536174	43.846455	5.536174	9.258195E+14	0.000843	1185.054496	4.025246E+16	0	0	18.520748	0.763646	0	0
0	0	0	46.630948	5.557469	43.758264	5.557469	8.716143E+14	0.000835	1196.474985	3.999825E+16	0	0	18.570955	0.755489	0	0
0	0	0	46.509745	5.576944	43.66829	5.576944	8.230449E+14	0.000828	1207.223902	3.977046E+16	0	0	18.58166	0.748425	0	0
0	0	0	46.389482	5.595704	43.579581	5.595704	7.769769E+14	0.000821	1217.378964	3.955441E+16	0	0	18.500233	0.74144	0	0
0	0	0	46.267421	5.614561	43.489919	5.614561	7.316347E+14	0.00081	1233.163102	3.934176E+16	0	0	18.506198	0.73377	0	0
0	0	0	46.148913	5.631673	43.403719	5.631673	6.890785E+14	0.000801	1248.274665	3.914218E+16	0	0	18.554367	0.726418	0	0
0	0	0	46.032692	5.648143	43.319573	5.648143	6.482495E+14	0.000792	1261.642787	3.895069E+16	0	0	18.486708	0.719833	0	0
0	0	0	45.910183	5.663783	43.231941	5.663783	6.107787E+14	0.000783	1276.186774	3.877496E+16	0	0	18.450429	0.712817	0	0
0	0	0	45.795759	5.678015	43.150479	5.678015	5.760084E+14	0.000775	1289.050283	3.861189E+16	0	0	18.503696	0.705521	0	0
0	0	0	45.673739	5.692195	43.064286	5.692195	5.413747E+14	0.000765	1306.673984	3.844946E+16	0	0	18.459253	0.699311	0	0
0	0	0	45.55274	5.70518	42.979508	5.70518	5.108069E+14	0.000756	1322.316309	3.830611E+16	0	0	18.397126	0.69299	0	0
0	0	0	45.435294	5.718001	42.897307	5.718001	4.800104E+14	0.000746	1340.823748	3.816167E+16	0	0	18.458066	0.685822	0	0
0	0	0	45.31503	5.729667	42.813962	5.729667	4.512148E+14	0.000734	1361.771889	3.802663E+16	0	0	18.469677	0.679492	0	0
0	0	0	45.19444	5.740871	42.730775	5.740871	4.2484E+14	0.000725	1378.527709	3.790293E+16	0	0	18.370872	0.673713	0	0
0	0	0	45.072298	5.752062	42.646753	5.752062	3.993581E+14	0.000714	1400.878781	3.778342E+16	0	0	18.375856	0.666832	0	0
0	0	0	44.950319	5.762107	42.563477	5.762107	3.752766E+14	0.000702	1423.701689	3.767049E+16	0	0	18.396253	0.660423	0	0
0	0	0	44.830586	5.771887	42.481913	5.771887	3.523058E+14	0.000692	1445.170157	3.756276E+16	0	0	18.338287	0.654564	0	0
0	0	0	44.71073	5.781229	42.400589	5.781229	3.307158E+14	0.00068	1471.270253	3.74615E+16	0	0	18.297206	0.64817	0	0
0	0	0	44.587608	5.790248	42.317416	5.790248	3.107644E+14	0.000669	1495.015446	3.736793E+16	0	0	18.357466	0.641314	0	0
0	0	0	44.462811	5.798592	42.233557	5.798592	2.919571E+14	0.000658	1519.42303	3.727973E+16	0	0	18.334559	0.635551	0	0
0	0	0	44.345284	5.806561	42.154657	5.806561	2.737837E+14	0.000647	1546.248746	3.71945E+16	0	0	18.232453	0.62978	0	0
0	0	0	44.219793	5.814233	42.070848	5.814233	2.564823E+14	0.000634	1577.442599	3.711336E+16	0	0	18.285097	0.622979	0	0
0	0	0	44.09712	5.821071	41.989273	5.821071	2.41161E+14	0.000624	1603.397038	3.70415E+16	0	0	18.3106	0.61712	0	0
0	0	0	43.969546	5.828172	41.904552	5.828172	2.257833E+14	0.000611	1636.240337	3.696938E+16	0	0	18.221369	0.611868	0	0
0	0	0	43.843035	5.835051	41.820702	5.835051	2.116751E+14	0.000598	1672.694534	3.690322E+16	0	0	18.187347	0.605786	0	0
0	0	0	43.718197	5.841341	41.738234	5.841341	1.979153E+14	0.000585	1708.338901	3.683868E+16	0	0	18.240671	0.59964	0	0
0	0	0	43.59291	5.847614	41.655579	5.847614	1.851336E+14	0.000574	1742.76683	3.677874E+16	0	0	18.152229	0.594611	0	0
0	0	0	43.469543	5.853569	41.574357	5.853569	1.733134E+14	0.000562	1780.054347	3.67233E+16	0	0	18.080325	0.588992	0	0
0	0	0	43.340785	5.858909	41.489957	5.858909	1.621943E+14	0.000551	1815.14721	3.667116E+16	0	0	18.14381	0.582917	0	0
0	0	0	43.213947	5.864005	41.406949	5.864005	1.519299E+14	0.000541	1849.68327	3.662302E+16	0	0	18.122548	0.577737	0	0
0	0	0	43.089273	5.868736	41.325517	5.868736	1.418969E+14	0.000527	1895.875372	3.657596E+16	0	0	18.012095	0.572812	0	0
0	0	0	42.96125	5.873564	41.241982	5.873564	1.326509E+14	0.000515	1941.675121	3.65326E+16	0	0	18.019437	0.566929	0	0
0	0	0	42.831676	5.87815	41.157597	5.87815	1.241409E+14	0.000503	1989.111091	3.649269E+16	0	0	18.047163	0.561542	0	0
0	0	0	42.702428	5.882435	41.073578	5.882435	1.15962E+14	0.000491	2035.81696	3.645433E+16	0	0	17.938904	0.556944	0	0
0	0	0	42.575957	5.886819	40.991377	5.886819	1.082251E+14	0.000479	2086.109375	3.641805E+16	0	0	17.883253	0.551596	0	0
0	0	0	42.45067	5.890917	40.910077	5.890917	1.010154E+14	0.000467	2139.635589	3.638424E+16	0	0	17.947754	0.545841	0	0
0	0	0	42.326364	5.894557	40.829583	5.894557	9.44203E+13	0.000458	2184.718678	3.635331E+16	0	0	17.868817	0.541283	0	0
0	0	0	42.19683	5.898052	40.745837	5.898052	8.830685E+13	0.000448	2231.631888	3.632463E+16	0	0	17.777354	0.53635	0	0
0	0	0	42.064928	5.901378	40.660671	5.901378	8.26284E+13	0.000437	2285.976757	3.6298E+16	0	0	17.84759	0.530611	0	0
0	0	0	41.933434	5.904453	40.575878	5.904453	7.709553E+13	0.000426	2348.126871	3.627205E+16	0	0	17.812991	0.526189	0	0
0	0	0	41.792997	5.907587	40.485406	5.907587	7.183858E+13	0.000414	2415.881464	3.62474E+16	0	0	17.693841	0.521791	0	0
0	0	0	41.658481	5.910618	40.398792	5.910618	6.695168E+13	0.000402	2488.967271	3.622448E+16	0	0	17.728115	0.516579	0	0
0	0	0	41.523149	5.913742	40.311688	5.913742	6.209607E+13	0.000389	2570.155154	3.620171E+16	0	0	17.748665	0.511782	0	0
0	0	0	41.390022	5.916487	40.226118	5.916487	5.777328E+13	0.000378	2644.517573	3.618144E+16	0	0	17.646837	0.507687	0	0
0	0	0	41.253341	5.919046	40.138359	5.919046	5.372579E+13	0.000369	2713.032294	3.616245E+16	0	0	17.551473	0.502945	0	0
0	0	0	41.118907	5.921355	40.052122	5.921355	5.001925E+13	0.000358	2790.729344	3.614507E+16	0	0	17.626781	0.498108	0	0
0	0	0	40.97945	5.923798	39.962695	5.923798	4.647809E+13	0.000347	2879.584192	3.612846E+16	0	0	17.570624	0.494277	0	0
0	0	0	40.842607	5.926038	39.87501	5.926038	4.323842E+13	0.000336	2975.278248	3.611327E+16	0	0	17.475493	0.489943	0	0
0	0	0	40.703313	5.92813	39.785822	5.92813	4.011489E+13	0.000326	3070.059409	3.609862E+16	0	0	17.519252	0.484978	0	0
0	0	0	40.564673	5.930281	39.697078	5.930281	3.726828E+13	0.000316	3169.422734	3.608527E+16	0	0	17.489427	0.480867	0	0
0	0	0	40.425339	5.932287	39.607947	5.932287	3.457715E+13	0.000305	3280.075758	3.607265E+16	0	0	17.377646	0.477068	0	0
0	0	0	40.285473	5.93409	39.518539	5.93409	3.209083E+13	0.000296	3383.557599	3.606099E+16	0	0	17.370789	0.472294	0	0
0	0	0	40.144097	5.935938	39.428193	5.935938	2.977147E+13	0.000286	3495.679174	3.605011E+16	0	0	17.384152	0.468056	0	0
0	0	0	40.002476	5.937714	39.337731	5.937714	2.761125E+13	0.000276	3622.404274	3.603998E+16	0	0	17.254379	0.464488	0	0
0	0	0	39.860773	5.939425	39.247254	5.939425	2.558642E+13	0.000267	3746.709163	3.603048E+16	0	0	17.208231	0.460114	0	0
0	0	0	39.717763	5.941116	39.155977	5.941116	2.370649E+13	0.000258	3875.381478	3.602167E+16	0	0	17.249303	0.4557	0	0
0	0	0	39.573365	5.942655	39.063857	5.942655	2.196333E+13	0.00025	4007.844382	3.601349E+16	0	0	17.184213	0.452299	0	0
0	0	0	39.425169	5.944299	38.969338	5.944299	2.033367E+13	0.000241	4142.163293	3.600585E+16	0	0	17.112996	0.448316	0	0
0	0	0	39.281302	5.94563	38.877627	5.94563	1.881055E+13	0.000233	4293.62116	3.599871E+16	0	0	17.139671	0.44391	0	0
0	0	0	39.135474	5.946993	38.784688	5.946993	1.736565E+13	0.000225	4437.962261	3.599193E+16	0	0	17.063449	0.44059	0	0
0	0	0	38.99222	5.948193	38.69342	5.948193	1.606899E+13	0.000217	4609.978447	3.598585E+16	0	0	16.960795	0.436942	0	0
0	0	0	38.846882	5.949396	38.600848	5.949396	1.485325E+13	0.000209	4781.00223	3.598015E+16	0	0	17.006758	0.43252	0	0
0	0	0	38.703015	5.950645	38.509231	5.950645	1.374839E+13	0.000201	4968.947018	3.597496E+16	0	0	16.998463	0.42912	0	0
0	0	0	38.555146	5.951731	38.415092	5.951731	1.271129E+13	0.000194	5161.669806	3.59701E+16	0	0	16.865748	0.425847	0	0
0	0	0	38.411605	5.952803	38.323728	5.952803	1.176163E+13	0.000187	5339.688962	3.596565E+16	0	0	16.851847	0.421561	0	0
0	0	0	38.264512	5.953901	38.230123	5.953901	1.085934E+13	0.00018	5558.584555	3.596142E+16	0	0	16.844368	0.418001	0	0
0	0	0	38.119542	5.954897	38.137887	5.954897	1.004963E+13	0.000173	5766.701408	3.595762E+16	0	0	16.701228	0.414848	0	0
0	0	0	37.969712	5.955855	38.042578	5.955855	9.2824E+12	0.000167	5977.305425	3.595402E+16	0	0	16.684351	0.410857	0	0
0	0	0	37.822006	5.956567	37.948631	5.956567	8.583515E+12	0.000161	6203.052172	3.595074E+16	0	0	16.701633	0.407209	0	0
0	0	0	37.67332	5.957569	37.854083	5.957569	7.916394E+12	0.000155	6453.980751	3.594761E+16	0	0	16.583844	0.404264	0	0
0	0	0	37.524389	5.958525	37.759395	5.958525	7.309451E+12	0.000148	6770.690474	3.594477E+16	0	0	16.509566	0.400448	0	0
0	0	0	37.372477	5.959193	37.662815	5.959193	6.745429E+12	0.000143	7003.138861	3.594212E+16	0	0	16.573718	0.396721	0	0
0	0	0	37.222076	5.959865	37.567209	5.959865	6.22407E+12	0.000138	7244.356288	3.593968E+16	0	0	16.479133	0.393967	0	0
0	0	0	37.068408	5.960884	37.46956	5.960884	5.733736E+12	0.000132	7602.083664	3.593738E+16	0	0	16.402107	0.390319	0	0
0	0	0	36.907961	5.961312	37.367576	5.961312	5.286318E+12	0.000126	7959.455138	3.593528E+16	0	0	16.438863	0.386583	0	0
0	0	0	36.752741	5.962315	37.268973	5.962315	4.865196E+12	0.000122	8177.715697	3.59333E+16	0	0	16.329238	0.383766	0	0
0	0	0	36.59405	5.962873	37.16814	5.962873	4.461234E+12	0.000115	8702.779857	3.593141E+16	0	0	16.232557	0.380302	0	0
0	0	0	36.436707	5.96367	37.068199	5.96367	4.102365E+12	0.000112	8914.043523	3.592973E+16	0	0	16.267065	0.37659	0	0
0	0	0	36.274626	5.9643	36.965244	5.9643	3.765281E+12	0.000107	9379.085068	3.592815E+16	0	0	16.175579	0.374036	0	0
0	0	0	36.111566	5.964876	36.861671	5.964876	3.458399E+12	0.000103	9693.381611	3.592671E+16	0	0	16.084056	0.370587	0	0
0	0	0	35.946463	5.965356	36.756799	5.965356	3.168398E+12	9.868293E-5	10133.465005	3.592535E+16	0	0	16.120629	0.366876	0	0
0	0	0	35.782055	5.965881	36.652384	5.965881	2.901169E+12	9.415499E-5	10620.786016	3.592409E+16	0	0	16.014843	0.364449	0	0
0	0	0	35.609725	5.966585	36.542974	5.966585	2.653542E+12	8.924719E-5	11204.834047	3.592293E+16	0	0	15.911257	0.361217	0	0
0	0	0	35.438456	5.967081	36.434218	5.967081	2.427954E+12	8.503449E-5	11759.934121	3.592187E+16	0	0	15.95247	0.357481	0	0
0	0	0	35.266208	5.967596	36.324853	5.967596	2.212048E+12	8.201753E-5	12192.514866	3.592086E+16	0	0	15.857149	0.35507	0	0
0	0	0	35.088201	5.967958	36.211812	5.967958	2.016493E+12	7.798979E-5	12822.191419	3.591994E+16	0	0	15.773085	0.351886	0	0
0	0	0	34.910235	5.968231	36.098786	5.968231	1.837249E+12	7.439219E-5	13442.271	3.59191E+16	0	0	15.837326	0.348286	0	0
0	0	0	34.728921	5.968802	35.983702	5.968802	1.668733E+12	6.98675E-5	14312.805913	3.591831E+16	0	0	15.681255	0.346011	0	0
0	0	0	34.539439	5.969326	35.863431	5.969326	1.515704E+12	6.513274E-5	15353.260643	3.59176E+16	0	0	15.591026	0.342802	0	0
0	0	0	34.351427	5.96971	35.744074	5.96971	1.374216E+12	6.250004E-5	15999.989954	3.591693E+16	0	0	15.647366	0.339569	0	0
0	0	0	34.161537	5.970213	35.623561	5.970213	1.240446E+12	5.961149E-5	16775.288554	3.59163E+16	0	0	15.522876	0.33731	0	0
0	0	0	33.968298	5.970457	35.500866	5.970457	1.120585E+12	5.61843E-5	17798.565765	3.591574E+16	0	0	15.467387	0.333886	0	0
0	0	0	33.772038	5.970712	35.376261	5.970712	1.011278E+12	5.375152E-5	18604.125801	3.591523E+16	0	0	15.492611	0.330845	0	0
0	0	0	33.573408	5.971066	35.250184	5.971066	9.109809E+11	4.986935E-5	20052.398877	3.591476E+16	0	0	15.341033	0.328706	0	0
0	0	0	33.36702	5.971659	35.119259	5.971659	8.192911E+11	4.630329E-5	21596.737467	3.591433E+16	0	0	15.30598	0.325218	0	0
0	0	0	33.161449	5.971886	34.988754	5.971886	7.358861E+11	4.354808E-5	22963.122987	3.591394E+16	0	0	15.307797	0.322496	0	0
0	0	0	32.961799	5.972165	34.862033	5.972165	6.582049E+11	4.228776E-5	23647.50305	3.591357E+16	0	0	15.161745	0.320237	0	0
0	0	0	32.747774	5.972456	34.726193	5.972456	5.889832E+11	3.912411E-5	25559.68563	3.591325E+16	0	0	15.210091	0.316693	0	0
0	0	0	32.529462	5.972799	34.587656	5.972799	5.287304E+11	3.664789E-5	27286.697942	3.591297E+16	0	0	15.145427	0.314418	0	0
0	0	0	32.300736	5.972965	34.44245	5.972965	4.709674E+11	3.419471E-5	29244.293474	3.59127E+16	0	0	14.99616	0.312087	0	0
0	0	0	32.073276	5.973156	34.298063	5.973156	4.185433E+11	3.21939E-5	31061.782794	3.591245E+16	0	0	15.023329	0.308711	0	0
0	0	0	31.841651	5.973499	34.151095	5.973499	3.698666E+11	2.928633E-5	34145.619768	3.591222E+16	0	0	14.888709	0.306763	0	0
0	0	0	31.606963	5.973862	34.002199	5.973862	3.270744E+11	2.681089E-5	37298.281304	3.591202E+16	0	0	14.771683	0.304033	0	0
0	0	0	31.371295	5.973767	33.852501	5.973767	2.885825E+11	2.525435E-5	39597.134762	3.591184E+16	0	0	14.833686	0.301112	0	0
0	0	0	31.129053	5.974261	33.698878	5.974261	2.541991E+11	2.39545E-5	41745.802046	3.591168E+16	0	0	14.696532	0.29938	0	0
0	0	0	30.879582	5.97439	33.540518	5.97439	2.237937E+11	2.067202E-5	48374.568855	3.591154E+16	0	0	14.670844	0.296203	0	0
0	0	0	30.625987	5.974659	33.379606	5.974659	1.96326E+11	2.02086E-5	49483.89487	3.591141E+16	0	0	14.673867	0.293752	0	0
0	0	0	30.367859	5.975046	33.215882	5.975046	1.715579E+11	1.820396E-5	54933.105938	3.591129E+16	0	0	14.48537	0.291821	0	0
0	0	0	30.101686	5.975267	33.04698	5.975267	1.495806E+11	1.695691E-5	58973.003451	3.591119E+16	0	0	14.56047	0.288532	0	0
0	0	0	29.829224	5.975568	32.874133	5.975568	1.300994E+11	1.63633E-5	61112.362618	3.59111E+16	0	0	14.439617	0.28684	0	0
0	0	0	29.557089	5.975332	32.70122	5.975332	1.126644E+11	1.511666E-5	66152.197646	3.591102E+16	0	0	14.331545	0.284126	0	0
0	0	0	29.277685	5.975738	32.524033	5.975738	9.723478E+10	1.43477E-5	69697.598172	3.591094E+16	0	0	14.363832	0.281524	0	0
0	0	0	28.993789	5.975706	32.343763	5.975706	8.393305E+10	1.14843E-5	87075.388004	3.591088E+16	0	0	14.192033	0.279824	0	0
0	0	0	28.705279	5.975781	32.160623	5.975781	7.216686E+10	1.12845E-5	88617.148844	3.591083E+16	0	0	14.216502	0.276735	0	0
0	0	0	28.411092	5.975981	31.973956	5.975981	6.189961E+10	9.57327E-6	104457.51437	3.591078E+16	0	0	14.174915	0.274955	0	0
0	0	0	28.113516	5.976254	31.785189	5.976254	5.29608E+10	8.408464E-6	118927.787832	3.591074E+16	0	0	14.049376	0.272536	0	0
0	0	0	27.80912	5.976527	31.592103	5.976527	4.5174E+10	7.724081E-6	129465.244802	3.59107E+16	0	0	14.094908	0.269894	0	0
0	0	0	27.496107	5.976508	31.393366	5.976508	3.846154E+10	7.347081E-6	136108.468014	3.591067E+16	0	0	13.887345	0.268394	0	0
0	0	0	27.181298	5.976714	31.193639	5.976714	3.262599E+10	7.059315E-6	141656.812214	3.591064E+16	0	0	13.922289	0.265368	0	0
0	0	0	26.861752	5.976695	30.990757	5.976695	2.754722E+10	5.906009E-6	169319.088191	3.591062E+16	0	0	13.844159	0.263668	0	0
0	0	0	26.539061	5.976828	30.785986	5.976828	2.323646E+10	5.531819E-6	180772.362765	3.59106E+16	0	0	13.709509	0.261497	0	0
0	0	0	26.209796	5.977339	30.577322	5.977339	1.955015E+10	4.607005E-6	217060.749773	3.591058E+16	0	0	13.758197	0.258967	0	0
0	0	0	25.877427	5.977108	30.366151	5.977108	1.642071E+10	4.163275E-6	240195.509477	3.591056E+16	0	0	13.589117	0.25749	0	0
0	0	0	25.53979	5.977413	30.152041	5.977413	1.374327E+10	4.915852E-6	203423.547953	3.591055E+16	0	0	13.616316	0.254537	0	0
0	0	0	25.196681	5.977552	29.934338	5.977552	1.148312E+10	3.462786E-6	288784.846035	3.591054E+16	0	0	13.475097	0.253164	0	0
0	0	0	24.847528	5.97736	29.712535	5.97736	9.56737E+9	3.637947E-6	274880.306053	3.591053E+16	0	0	13.424171	0.250697	0	0
0	0	0	24.497068	5.97756	29.49022	5.97756	7.947686E+9	3.431315E-6	291433.439657	3.591052E+16	0	0	13.425928	0.248718	0	0
0	0	0	24.145057	5.977626	29.266815	5.977626	6.580666E+9	2.395031E-6	417531.129838	3.591052E+16	0	0	13.231297	0.246994	0	0
0	0	0	23.784878	5.977785	29.03831	5.977785	5.444929E+9	2.367274E-6	422426.788784	3.591051E+16	0	0	13.326178	0.244304	0	0
0	0	0	23.421759	5.977905	28.80791	5.977905	4.501428E+9	2.093089E-6	477762.878199	3.591051E+16	0	0	13.122008	0.243106	0	0
0	0	0	23.052841	5.977958	28.573773	5.977958	3.705023E+9	2.06681E-6	483837.307073	3.59105E+16	0	0	13.172482	0.240297	0	0
0	0	0	22.677798	5.977925	28.335668	5.977925	3.044677E+9	1.997682E-6	500580.113372	3.59105E+16	0	0	13.032223	0.23906	0	0
0	0	0	22.302061	5.977958	28.097185	5.977958	2.494193E+9	1.775704E-6	563156.790459	3.59105E+16	0	0	13.001428	0.236465	0	0
0	0	0	21.923546	5.978024	27.856974	5.978024	2.036484E+9	1.377048E-6	726190.855736	3.59105E+16	0	0	12.96037	0.234941	0	0
0	0	0	21.539805	5.978164	27.613522	5.978164	1.662144E+9	1.183715E-6	844797.859163	3.591049E+16	0	0	12.829859	0.232953	0	0
0	0	0	21.155778	5.978117	27.369702	5.978117	1.35458E+9	1.079336E-6	926495.306394	3.591049E+16	0	0	12.848612	0.230982	0	0
0	0	0	20.764032	5.978243	27.121164	5.978243	1.100813E+9	1.16861E-6	855717.144062	3.591049E+16	0	0	12.661056	0.229465	0	0
0	0	0	20.369714	5.978369	26.870998	5.978369	8.944478E+8	8.549763E-7	1169623.017624	3.591049E+16	0	0	12.734205	0.227023	0	0
0	0	0	19.97315	5.978091	26.618964	5.978091	7.237434E+8	9.485732E-7	1054214.87918	3.591049E+16	0	0	12.529197	0.225881	0	0
0	0	0	19.575483	5.978204	26.366661	5.978204	5.848039E+8	1.218819E-6	820466.674311	3.591049E+16	0	0	12.621874	0.223295	0	0
0	0	0	19.177286	5.97833	26.114041	5.97833	4.719637E+8	4.269139E-7	2342392.641327	3.591049E+16	0	0	12.410099	0.222337	0	0
0	0	0	18.77672	5.978674	25.860183	5.978674	3.806695E+8	4.46701E-7	2238633.922213	3.591049E+16	0	0	12.491132	0.219663	0	0
0	0	0	18.377705	5.978502	25.606702	5.978502	3.069466E+8	5.394058E-7	1853891.75864	3.591049E+16	0	0	12.29996	0.218697	0	0
0	0	0	17.971177	5.978296	25.348402	5.978296	2.471847E+8	-1.201314E-6	-832421.818014	3.591049E+16	0	0	12.349865	0.216239	0	0
0	0	0	17.572735	5.978648	25.095925	5.978648	1.992254E+8	1.097082E-6	911508.734094	3.591049E+16	0	0	12.17178	0.215409	0	0
0	0	0	17.173394	5.97835	24.842062	5.97835	1.599204E+8	2.485336E-7	4023600.473306	3.591049E+16	0	0	12.233914	0.212687	0	0
0	0	0	16.776217	5.978595	24.590268	5.978595	1.289321E+8	-8.816752E-7	-1134204.572268	3.591049E+16	0	0	12.077117	0.211913	0	0
0	0	0	16.379326	5.978641	24.338404	5.978641	1.038981E+8	1.981934E-7	5045576.240723	3.591049E+16	0	0	12.085658	0.209398	0	0
0	0	0	15.985335	5.978694	24.08839	5.978694	8.382276E+7	-3.096852E-6	-322908.560905	3.591049E+16	0	0	11.924904	0.208544	0	0
0	0	0	15.587546	5.978522	23.835658	5.978522	6.763689E+7	-5.148457E-7	-1942329.557142	3.591049E+16	0	0	11.9728	0.206014	0	0
0	0	0	15.192002	5.978522	23.584585	5.978522	5.466205E+7	-2.18145E-7	-4584106.486641	3.591049E+16	0	0	11.804225	0.205288	0	0
0	0	0	14.799563	5.978668	23.33569	5.978668	4.408559E+7	3.222552E-7	3103130.920899	3.591049E+16	0	0	11.846789	0.202709	0	0
0	0	0	14.40504	5.978595	23.085162	5.978595	3.559874E+7	2.60228E-7	3842784.508209	3.591049E+16	0	0	11.646531	0.202039	0	0
0	0	0	14.014888	5.978608	22.837532	5.978608	2.879395E+7	-1.507582E-7	-6633138.665044	3.591049E+16	0	0	11.71631	0.199493	0	0
0	0	0	13.618814	5.978714	22.586283	5.978714	2.326371E+7	-8.583345E-7	-1165046.95258	3.591049E+16	0	0	11.502945	0.19871	0	0
0	0	0	13.220453	5.978767	22.333507	5.978767	1.884007E+7	-3.310803E-7	-3020415.62191	3.591049E+16	0	0	11.589988	0.196515	0	0
0	0	0	12.827768	5.97876	22.084244	5.97876	1.520883E+7	-5.150323E-8	-1.941626E+7	3.591049E+16	0	0	11.376588	0.195438	0	0
0	0	0	12.434961	5.978542	21.83457	5.978542	1.226231E+7	-2.958366E-8	-3.380245E+7	3.591049E+16	0	0	11.422691	0.193602	0	0
0	0	0	12.039009	5.978827	21.583693	5.978827	9917025	-2.48175E-8	-4.029414E+7	3.591049E+16	0	0	11.245617	0.192149	0	0
0	0	0	11.645671	5.978495	21.33349	5.978495	8019767	8.709234E-8	1.148207E+7	3.591049E+16	0	0	11.268585	0.190848	0	0
0	0	0	11.24874	5.978575	21.081665	5.978575	6474465	-1.180191E-8	-8.473207E+7	3.591049E+16	0	0	11.235959	0.188797	0	0
0	0	0	10.850338	5.978674	20.828945	5.978674	5234312	2.665424E-8	3.751748E+7	3.591049E+16	0	0	11.087574	0.188166	0	0
0	0	0	10.456306	5.978674	20.578835	5.978674	4223491.5	2.401909E-7	4163354.423414	3.591049E+16	0	0	11.150227	0.185827	0	0
0	0	0	10.062151	5.978595	20.32851	5.978595	3405168	-1.653727E-8	-6.046947E+7	3.591049E+16	0	0	10.917257	0.185053	0	0
0	0	0	9.669099	5.978939	20.07962	5.978939	2751891	-1.336459E-8	-7.482459E+7	3.591049E+16	0	0	10.971265	0.183241	0	0
0	0	0	9.279559	5.978833	19.83218	5.978833	2223797.5	-8.201134E-8	-1.219344E+7	3.591049E+16	0	0	10.860631	0.181701	0	0
0	0	0	8.890141	5.978734	19.584825	5.978734	1798117.5	-2.242353E-9	-4.459601E+8	3.591049E+16	0	0	10.786929	0.180815	0	0
0	0	0	8.49713	5.978913	19.335688	5.978913	1456684	-2.585077E-9	-3.868356E+8	3.591049E+16	0	0	10.784031	0.178604	0	0
0	0	0	8.11494	5.978813	19.092918	5.978813	1180161.5	-3.471009E-9	-2.881007E+8	3.591049E+16	0	0	10.56382	0.177957	0	0
0	0	0	7.736221	5.978688	18.852297	5.978688	954276	-1.285582E-9	-7.778581E+8	3.591049E+16	0	0	10.58967	0.176457	0	0
0	0	0	7.359381	5.978873	18.613449	5.978873	776152.5	-1.496056E-9	-6.684244E+8	3.591049E+16	0	0	10.556997	0.174533	0	0
0	0	0	6.988503	5.979006	18.378293	5.979006	632462.5	-2.683231E-9	-3.726851E+8	3.591049E+16	0	0	10.393979	0.173926	0	0
0	0	0	6.627059	5.978959	18.148785	5.978959	515898	-7.901703E-10	-1.26555E+9	3.591049E+16	0	0	10.439554	0.172194	0	0
0	0	0	6.267125	5.978953	17.920312	5.978953	422175	-4.439815E-10	-2.252346E+9	3.591049E+16	0	0	10.317607	0.170678	0	0
0	0	0	5.913766	5.978847	17.695816	5.978847	347245	-4.1017E-10	-2.438013E+9	3.591049E+16	0	0	10.150865	0.169903	0	0
0	0	0	5.559876	5.978966	17.471427	5.978966	285847	-3.436948E-10	-2.909558E+9	3.591049E+16	0	0	10.190995	0.168235	0	0
0	0	0	5.208886	5.978939	17.24859	5.978939	236143.5	-3.980191E-10	-2.512442E+9	3.591049E+16	0	0	10.127526	0.166527	0	0
0	0	0	4.864878	5.978966	17.030292	5.978966	195026	-2.263828E-10	-4.417296E+9	3.591049E+16	0	0	9.891957	0.166016	0	0
0	0	0	4.532795	5.978807	16.819183	5.978807	161321	-2.011761E-10	-4.97077E+9	3.591049E+16	0	0	9.804552	0.164675	0	0
0	0	0	4.191197	5.978933	16.602619	5.978933	133945	-1.554811E-10	-6.431651E+9	3.591049E+16	0	0	9.688185	0.163007	0	0
0	0	0	3.857195	5.979032	16.390826	5.979032	111934.5	-2.221363E-10	-4.501741E+9	3.591049E+16	0	0	9.135461	0.161817	0	0
0	0	0	3.532258	5.97876	16.184006	5.97876	93060.5	-1.182486E-10	-8.456759E+9	3.591049E+16	0	0	6.697379	0.160923	0	0
0	0	0	3.218184	5.978906	15.984962	5.978906	77688	-7.68821E-11	-1.300693E+10	3.591049E+16	0	0	3.491139	0.159622	0	0
0	0	0	2.915585	5.978734	15.792521	5.978734	65173	-1.63094E-10	-6.131433E+9	3.591049E+16	0	0	1.711312	0.158234	0	0
0	0	0	2.62197	5.979079	15.6069	5.979079	54996	-7.560707E-11	-1.322628E+10	3.591049E+16	0	0	1.207633	0.15706	0	0
0	0	0	2.344689	5.979039	15.430817	5.979039	46697	-1.373417E-10	-7.28111E+9	3.591049E+16	0	0	1.117376	0.155967	0	0
0	0	0	2.083253	5.979059	15.264921	5.979059	39843.5	-3.574118E-11	-2.797893E+10	3.591049E+16	0	0	1.141701	0.154737	0	0
0	0	0	1.839622	5.978939	15.110018	5.978939	34297.5	-3.344852E-11	-2.989669E+10	3.591049E+16	0	0	1.212656	0.15358	0	0
0	0	0	1.619105	5.978966	14.970109	5.978966	29777	-2.782688E-11	-3.593647E+10	3.591049E+16	0	0	1.259699	0.152319	0	0
0	0	0	1.426683	5.978913	14.847854	5.978913	26103	-3.255186E-11	-3.072021E+10	3.591049E+16	0	0	1.339945	0.151289	0	0
0	0	0	1.252229	5.978847	14.736973	5.978847	23169.5	-2.689476E-11	-3.718197E+10	3.591049E+16	0	0	1.38536	0.150068	0	0
0	0	0	1.100766	5.979145	14.64151	5.979145	20880.5	-2.812977E-11	-3.554952E+10	3.591049E+16	0	0	1.457184	0.14911	0	0
0	0	0	0.963106	5.978674	14.553065	5.978674	19001.5	-3.202696E-11	-3.12237E+10	3.591049E+16	0	0	1.515725	0.147865	0	0
0	0	0	0.844394	5.979026	14.478514	5.979026	17507.5	-1.385335E-11	-7.218469E+10	3.591049E+16	0	0	1.570295	0.146867	0	0
0	0	0	0.738055	5.978979	14.410912	5.978979	16252	-7.89274E-11	-1.266987E+10	3.591049E+16	0	0	1.618825	0.145622	0	0
0	0	0	0.642293	5.978959	14.350084	5.978959	15241.5	-1.530912E-11	-6.532053E+10	3.591049E+16	0	0	1.650897	0.1446	0	0
0	0	0	0.563111	5.978701	14.299231	5.978701	14390.5	-1.614576E-11	-6.193576E+10	3.591049E+16	0	0	1.68196	0.143467	0	0
0	0	0	0.494342	5.978939	14.256129	5.978939	13664.5	-1.614067E-11	-6.19553E+10	3.591049E+16	0	0	1.701627	0.142389	0	0
0	0	0	0.430229	5.978847	14.215221	5.978847	13091.5	-4.930725E-11	-2.028099E+10	3.591049E+16	0	0	1.72778	0.141415	0	0
0	0	0	0.374079	5.97886	14.179611	5.97886	12614	-1.573034E-11	-6.357141E+10	3.591049E+16	0	0	1.756343	0.140394	0	0
0	0	0	0.337489	5.978893	14.156463	5.978893	12184.5	-2.053693E-11	-4.869277E+10	3.591049E+16	0	0	1.768774	0.139332	0	0
0	0	0	0.294978	5.978966	14.129648	5.978966	11820	-1.896979E-11	-5.27154E+10	3.591049E+16	0	0	1.786481	0.138294	0	0
0	0	0	0.272273	5.978807	14.114868	5.978807	11588.5	-1.661211E-11	-6.019704E+10	3.591049E+16	0	0	1.790036	0.137217	0	0
0	0	0	0.232988	5.978913	14.090179	5.978913	11325	-1.314586E-11	-7.606955E+10	3.591049E+16	0	0	1.790144	0.136307	0	0
0	0	0	0.215633	5.9788	14.078901	5.9788	11187	-2.220082E-11	-4.504337E+10	3.591049E+16	0	0	1.793935	0.135301	0	0
0	0	0	0.194357	5.978827	14.065458	5.978827	10952	-1.47543E-11	-6.777683E+10	3.591049E+16	0	0	1.770951	0.134248	0	0
0	0	0	0.162218	5.978668	14.044689	5.978668	10850	-2.21881E-11	-4.506919E+10	3.591049E+16	0	0	1.798453	0.133346	0	0
0	0	0	0.145761	5.978628	14.034151	5.978628	10726	-1.955163E-11	-5.114662E+10	3.591049E+16	0	0	1.792083	0.132172	0	0
0	0	0	0.133715	5.978926	14.027197	5.978926	10541	-5.518523E-11	-1.812079E+10	3.591049E+16	0	0	1.774174	0.131103	0	0
0	0	0	0.109703	5.978986	14.012095	5.978986	10447.5	-1.028151E-10	-9.726194E+9	3.591049E+16	0	0	1.76023	0.130129	0	0
0	0	0	0.085732	5.97884	13.996541	5.97884	10379.5	-1.344337E-11	-7.438612E+10	3.591049E+16	0	0	1.753076	0.129043	0	0
0	0	0	0.074951	5.97876	13.989513	5.97876	10246	-1.130673E-11	-8.844291E+10	3.591049E+16	0	0	1.736689	0.128061	0	0
0	0	0	0.068703	5.97886	13.985778	5.97886	10114	-1.748624E-11	-5.718782E+10	3.591049E+16	0	0	1.720653	0.126912	0	0
0	0	0	0.059269	5.978966	13.980037	5.978966	10055.5	-2.516367E-11	-3.973983E+10	3.591049E+16	0	0	1.707235	0.12609	0	0
0	0	0	0.04465	5.978966	13.970758	5.978966	10021.5	-1.60834E-11	-6.217592E+10	3.591049E+16	0	0	1.685204	0.124925	0	0
0	0	0	0.026559	5.979032	13.95943	5.979032	9970.5	-1.157358E-11	-8.640365E+10	3.591049E+16	0	0	1.647013	0.124222	0	0
0	0	0	0.01243	5.978853	13.950044	5.978853	9892	-1.148246E-11	-8.708933E+10	3.591049E+16	0	0	1.624343	0.123216	0	0
0	0	0	0.004548	5.978959	13.945289	5.978959	9795.5	-9.693885E-12	-1.031578E+11	3.591049E+16	0	0	1.614535	0.122402	0	0
0	0	0	0.000342	5.978966	13.942635	5.978966	9721	-1.598332E-11	-6.256523E+10	3.591049E+16	0	0	1.594252	0.121532	0	0
0	0	0	-0.003047	5.979026	13.940622	5.979026	9679.5	-1.143354E-11	-8.746197E+10	3.591049E+16	0	0	1.575121	0.120566	0	0
0	0	0	-0.006192	5.978926	13.938395	5.978926	9657.5	-1.121026E-11	-8.9204E+10	3.591049E+16	0	0	1.538634	0.119672	0	0
0	0	0	-0.009785	5.979105	13.936531	5.979105	9640	-9.68277E-12	-1.032762E+11	3.591049E+16	0	0	1.492225	0.118938	0	0
0	0	0	-0.013297	5.9789	13.933823	5.9789	9623.5	-1.246421E-11	-8.022973E+10	3.591049E+16	0	0	1.472319	0.117924	0	0
0	0	0	-0.020648	5.978979	13.929343	5.978979	9605	-8.178807E-12	-1.222672E+11	3.591049E+16	0	0	1.464899	0.117102	0	0
0	0	0	-0.027141	5.979026	13.92533	5.979026	9587	-1.345557E-11	-7.431865E+10	3.591049E+16	0	0	1.414976	0.116312	0	0
0	0	0	-0.035063	5.979118	13.920518	5.979118	9549	-1.071373E-11	-9.333821E+10	3.591049E+16	0	0	1.382474	0.115498	0	0
0	0	0	-0.042169	5.978966	13.915652	5.978966	9515.5	-9.557717E-12	-1.046275E+11	3.591049E+16	0	0	1.373436	0.1145	0	0
0	0	0	-0.049764	5.979152	13.911264	5.979152	9475	-7.868454E-12	-1.270898E+11	3.591049E+16	0	0	1.348653	0.11363	0	0
0	0	0	-0.055073	5.979079	13.907724	5.979079	9438.5	-1.095605E-11	-9.127379E+10	3.591049E+16	0	0	1.316002	0.112848	0	0
0	0	0	-0.060014	5.979039	13.904495	5.979039	9400	-7.351372E-12	-1.36029E+11	3.591049E+16	0	0	1.282497	0.111986	0	0
0	0	0	-0.064915	5.979032	13.901369	5.979032	9372.5	-8.407498E-12	-1.189414E+11	3.591049E+16	0	0	1.263582	0.111203	0	0
0	0	0	-0.067079	5.979019	13.899964	5.979019	9347.5	-9.116116E-12	-1.096958E+11	3.591049E+16	0	0	1.231216	0.110285	0	0
0	0	0	-0.068386	5.979251	13.899677	5.979251	9323	-9.226287E-12	-1.08386E+11	3.591049E+16	0	0	1.204311	0.109551	0	0
0	0	0	-0.069162	5.978886	13.898333	5.978886	9312	-9.495419E-12	-1.053139E+11	3.591049E+16	0	0	1.200503	0.108777	0	0
0	0	0	-0.071326	5.979059	13.897362	5.979059	9305.5	-6.194725E-12	-1.614277E+11	3.591049E+16	0	0	1.165854	0.107939	0	0
0	0	0	-0.071979	5.979026	13.896869	5.979026	9301.5	-1.36247E-11	-7.339611E+10	3.591049E+16	0	0	1.124832	0.107133	0	0
0	0	0	-0.073776	5.979185	13.896101	5.979185	9290.5	-8.682059E-12	-1.151801E+11	3.591049E+16	0	0	1.106187	0.106366	0	0
0	0	0	-0.07447	5.979065	13.895381	5.979065	9287.5	-9.328706E-12	-1.07196E+11	3.591049E+16	0	0	1.080316	0.105632	0	0
0	0	0	-0.075369	5.979045	13.894765	5.979045	9278.5	-6.856861E-12	-1.458393E+11	3.591049E+16	0	0	1.050308	0.10485	0	0
0	0	0	-0.076471	5.979039	13.894049	5.979039	9275	-8.548547E-12	-1.169789E+11	3.591049E+16	0	0	1.027214	0.104187	0	0
0	0	0	-0.07545	5.979039	13.894697	5.979039	9270.5	-8.911532E-12	-1.122142E+11	3.591049E+16	0	0	0.994131	0.103493	0	0
0	0	0	-0.077206	5.979039	13.893583	5.979039	9265	-9.035658E-12	-1.106726E+11	3.591049E+16	0	0	0.976929	0.102734	0	0
0	0	0	-0.077615	5.978867	13.892921	5.978867	9270	-9.040535E-12	-1.106129E+11	3.591049E+16	0	0	0.95338	0.102	0	0
0	0	0	-0.078513	5.978946	13.892536	5.978946	9261.5	-9.032245E-12	-1.107144E+11	3.591049E+16	0	0	0.932095	0.10113	0	0
0	0	0	-0.078391	5.978813	13.892304	5.978813	9259	-1.451264E-11	-6.890544E+10	3.591049E+16	0	0	0.916146	0.10046	0	0
0	0	0	-0.079207	5.978966	13.892142	5.978966	9255	-1.133095E-11	-8.825383E+10	3.591049E+16	0	0	0.861899	0.099773	0	0
0	0	0	-0.079943	5.979079	13.891939	5.979079	9255.5	-1.784022E-11	-5.605313E+10	3.591049E+16	0	0	0.865553	0.099007	0	0
0	0	0	-0.080637	5.978873	13.891018	5.978873	9251.5	-1.073898E-11	-9.31187E+10	3.591049E+16	0	0	0.840685	0.098249	0	0
0	0	0	-0.081576	5.978966	13.890639	5.978966	9247.5	-8.295368E-12	-1.205492E+11	3.591049E+16	0	0	0.830859	0.09761	0	0
0	0	0	-0.082066	5.979052	13.890529	5.979052	9244	-1.415848E-11	-7.062905E+10	3.591049E+16	0	0	0.794052	0.096924	0	0
0	0	0	-0.083495	5.978939	13.889359	5.978939	9239.5	-1.072505E-11	-9.323964E+10	3.591049E+16	0	0	0.782946	0.096197	0	0
0	0	0	-0.083332	5.978906	13.889385	5.978906	9237	-8.75395E-12	-1.142341E+11	3.591049E+16	0	0	0.749038	0.095638	0	0
0	0	0	-0.085047	5.979026	13.888575	5.979026	9230	-1.151031E-11	-8.687863E+10	3.591049E+16	0	0	0.73913	0.09492	0	0
0	0	0	-0.085537	5.97882	13.887784	5.97882	9230.5	-1.268985E-11	-7.880314E+10	3.591049E+16	0	0	0.732256	0.094186	0	0
0	0	0	-0.086558	5.9789	13.887322	5.9789	9222	-9.262915E-12	-1.079574E+11	3.591049E+16	0	0	0.695022	0.093507	0	0
0	0	0	-0.089498	5.979211	13.886184	5.979211	9220	-1.727565E-11	-5.788494E+10	3.591049E+16	0	0	0.685013	0.092909	0	0
0	0	0	-0.091867	5.978986	13.884153	5.978986	9214.5	-1.293276E-11	-7.732301E+10	3.591049E+16	0	0	0.638899	0.092238	0	0
0	0	0	-0.093092	5.978827	13.883004	5.978827	9200	-6.512038E-12	-1.535618E+11	3.591049E+16	0	0	0.638438	0.0916	0	0
0	0	0	-0.093092	5.978847	13.88305	5.978847	9188	-1.01392E-11	-9.862713E+10	3.591049E+16	0	0	0.632887	0.091001	0	0
0	0	0	-0.095379	5.979079	13.882141	5.979079	9182	-1.673719E-11	-5.974719E+10	3.591049E+16	0	0	0.608169	0.090346	0	0
0	0	0	-0.095624	5.978999	13.8818	5.978999	9182	-1.547623E-11	-6.461523E+10	3.591049E+16	0	0	0.588983	0.08978	0	0
0	0	0	-0.098891	5.979059	13.879866	5.979059	9170.5	-8.226296E-12	-1.215614E+11	3.591049E+16	0	0	0.595548	0.089005	0	0
0	0	0	-0.098033	5.978827	13.879868	5.978827	9169.5	-9.796631E-12	-1.020759E+11	3.591049E+16	0	0	0.547603	0.088471	0	0
0	0	0	-0.103424	5.979244	13.877422	5.979244	9153.5	-8.554031E-12	-1.169039E+11	3.591049E+16	0	0	0.541606	0.087816	0	0
0	0	0	-0.102974	5.979039	13.877227	5.979039	9157.5	-1.669253E-11	-5.990703E+10	3.591049E+16	0	0	0.528107	0.087281	0	0
0	0	0	-0.105343	5.979198	13.876096	5.979198	9131	-6.139455E-12	-1.628809E+11	3.591049E+16	0	0	0.498293	0.086619	0	0
0	0	0	-0.108283	5.979258	13.874369	5.979258	9133	-8.906926E-12	-1.122722E+11	3.591049E+16	0	0	0.51385	0.085964	0	0
0	0	0	-0.108324	5.979019	13.873785	5.979019	9121.5	-6.595591E-12	-1.516164E+11	3.591049E+16	0	0	0.503625	0.08535	0	0
0	0	0	-0.109508	5.979158	13.873359	5.979158	9107	-6.003041E-12	-1.665822E+11	3.591049E+16	0	0	0.479114	0.084799	0	0
0	0	0	-0.109794	5.979231	13.873348	5.979231	9107	-9.286381E-12	-1.076846E+11	3.591049E+16	0	0	0.432481	0.084136	0	0
0	0	0	-0.112898	5.978774	13.870309	5.978774	9101	-7.035555E-12	-1.421352E+11	3.591049E+16	0	0	0.422983	0.083594	0	0
0	0	0	-0.112938	5.979006	13.870825	5.979006	9099.5	-6.243368E-12	-1.6017E+11	3.591049E+16	0	0	0.421228	0.082883	0	0
0	0	0	-0.113306	5.979145	13.870917	5.979145	9084	-2.115496E-11	-4.727024E+10	3.591049E+16	0	0	0.418226	0.082396	0	0
0	0	0	-0.11543	5.979231	13.869771	5.979231	9084	-9.553211E-12	-1.046768E+11	3.591049E+16	0	0	0.40166	0.081758	0	0
0	0	0	-0.115675	5.978986	13.869042	5.978986	9082	-7.186415E-12	-1.391514E+11	3.591049E+16	0	0	0.385052	0.081095	0	0
0	0	0	-0.117267	5.979092	13.868279	5.979092	9072	-6.224499E-12	-1.606555E+11	3.591049E+16	0	0	0.365369	0.080664	0	0
0	0	0	-0.117226	5.979012	13.868119	5.979012	9070.5	-1.000953E-11	-9.990475E+10	3.591049E+16	0	0	0.364458	0.080042	0	0
0	0	0	-0.117104	5.979112	13.868429	5.979112	9062.5	-7.917768E-12	-1.262982E+11	3.591049E+16	0	0	0.331743	0.079563	0	0
0	0	0	-0.116777	5.979079	13.868559	5.979079	9063	-9.384086E-12	-1.065634E+11	3.591049E+16	0	0	0.348781	0.07898	0	0
0	0	0	-0.115715	5.979171	13.86945	5.979171	9063.5	-7.621023E-12	-1.31216E+11	3.591049E+16	0	0	0.330441	0.078493	0	0
0	0	0	-0.117226	5.979059	13.868228	5.979059	9065.5	-8.132107E-12	-1.229694E+11	3.591049E+16	0	0	0.34424	0.07787	0	0
0	0	0	-0.115675	5.979152	13.86943	5.979152	9070.5	-6.854085E-12	-1.458984E+11	3.591049E+16	0	0	0.306863	0.077384	0	0
0	0	0	-0.11449	5.979138	13.87015	5.979138	9063	-8.469458E-12	-1.180713E+11	3.591049E+16	0	0	0.314718	0.076809	0	0
0	0	0	-0.114449	5.978867	13.869541	5.978867	9070.5	-7.093683E-12	-1.409705E+11	3.591049E+16	0	0	0.291989	0.076274	0	0
0	0	0	-0.11253	5.979079	13.871255	5.979079	9076.5	-7.267747E-12	-1.375942E+11	3.591049E+16	0	0	0.301424	0.075787	0	0
0	0	0	-0.112163	5.979072	13.871473	5.979072	9076.5	-1.422659E-11	-7.029092E+10	3.591049E+16	0	0	0.28045	0.07522	0	0
