Repository: ucf-photovoltaics/darts_pv_iv_analysis

File: vcad/20240815-PANASONIC_VBHN240SA06-20240815_114346_R0SC9GF17677_X_01.txt (part 1 of 2)
Vload_(V)	ILoad_(A)	RsLoad_(ohm)	SunsVoc_Voltage_(V)	SunsVoc_Current_(A)	Model_Voltage_(V)	Model_Current_(A)	Carrier_Density_(cm-3)	Lifetime_(s)	Inverse_Lifetime_(s-1)	(Carrier_Density+Doping)/qWni^2_(cm^2/C)	Carrier_Density_at_Vmp_(cm-3)	Lifetime_at_Vmp_(s)	Efficiency_(%)	Intensity_(suns)	Dark_IV_Voltage_(V)	Dark_IV_Current_(A)
3.426252	5.981935	0	52.192302	0.290469	51.992048	0.290469	8.652858E+15	0.000681	1343.947557	7.649127E+16	6.312144E+14	0.000791	19.708353	1.129801	0	0
3.468422	5.98126	3.508914	52.080451	0.581761	51.680956	0.581761	8.570815E+15	0.00065	1416.767344	7.61065E+16	0	0	19.414734	1.126394	0	0
3.73577	5.983163	-0.645926	51.960922	0.904155	51.342664	0.904155	8.300697E+15	0.000649	1426.974411	7.483969E+16	0	0	19.148666	1.121686	0	0
6.746209	5.979448	3.760247	51.840699	1.222491	51.008334	1.222491	7.975974E+15	0.000657	1416.401804	7.331677E+16	0	0	18.938861	1.120091	0	0
11.1869	5.960368	4.4643	51.718924	1.520581	50.688094	1.520581	7.640749E+15	0.000669	1397.016448	7.174461E+16	0	0	18.841157	1.118399	0	0
15.556504	5.956764	3.825754	51.598171	1.803814	50.380622	1.803814	7.315503E+15	0.000684	1373.689705	7.021925E+16	0	0	18.812573	1.113181	0	0
19.924469	5.951016	3.216762	51.470597	2.069206	50.080323	2.069206	6.997887E+15	0.000698	1351.859304	6.872968E+16	0	0	18.799079	1.105297	0	0
24.308288	5.945643	2.576045	51.347965	2.308092	49.804061	2.308092	6.694337E+15	0.000713	1328.633686	6.730606E+16	0	0	18.764029	1.098132	0	0
28.6565	5.940998	1.914657	51.219329	2.533739	49.532404	2.533739	6.385602E+15	0.000726	1309.743166	6.585813E+16	0	0	18.707298	1.092778	0	0
32.988417	5.935329	1.25918	51.089632	2.743775	49.271511	2.743775	6.100052E+15	0.000739	1292.106876	6.451894E+16	0	0	18.684319	1.085876	0	0
37.325339	5.884988	0.91962	50.966919	2.941968	49.026235	2.941968	5.811982E+15	0.00075	1277.631288	6.316793E+16	0	0	18.680179	1.076684	0	0
38.412658	5.87924	0.764144	50.843347	3.125683	48.790856	3.125683	5.53304E+15	0.00076	1264.78778	6.185973E+16	0	0	18.657265	1.066599	0	0
39.481654	5.869649	0.626751	50.719653	3.297595	48.564182	3.297595	5.27942E+15	0.000773	1248.15026	6.067028E+16	0	0	18.631441	1.057287	0	0
40.620105	5.896636	0.295449	50.59551	3.457394	48.346011	3.457394	5.033836E+15	0.000784	1233.462922	5.951853E+16	0	0	18.612677	1.048431	0	0
41.679319	5.77338	0.549748	50.473408	3.608081	48.136567	3.608081	4.797566E+15	0.000795	1219.583807	5.841045E+16	0	0	18.5747	1.038919	0	0
42.74506	5.653083	0.578862	50.346284	3.749603	47.92936	3.749603	4.569756E+15	0.000805	1207.219997	5.734205E+16	0	0	18.532421	1.028491	0	0
43.137119	5.62793	0.543825	50.223488	3.877629	47.735606	3.877629	4.354521E+15	0.000816	1194.001708	5.633263E+16	0	0	18.534435	1.017966	0	0
44.317415	5.367021	0.595828	50.102	4.000392	47.547156	4.000392	4.139446E+15	0.000825	1183.851969	5.532395E+16	0	0	18.575626	1.007378	0	0
44.568133	5.351324	0.562105	49.975855	4.112894	47.361763	4.112894	3.940153E+15	0.000833	1174.799796	5.43893E+16	0	0	18.559681	0.997628	0	0
45.229297	5.122181	0.594228	49.858328	4.218002	47.18947	4.218002	3.750908E+15	0.000842	1164.214605	5.350176E+16	0	0	18.530088	0.987814	0	0
46.294299	4.664223	0.625946	49.732878	4.318334	47.013694	4.318334	3.562494E+15	0.000848	1158.320339	5.261812E+16	0	0	18.5123	0.978279	0	0
47.252493	4.076635	0.674274	49.610123	4.409764	46.846514	4.409764	3.394131E+15	0.000856	1149.153105	5.182852E+16	0	0	18.503221	0.967611	0	0
48.150977	3.468596	0.696276	49.49235	4.496769	46.687077	4.496769	3.221821E+15	0.000862	1143.521755	5.102041E+16	0	0	18.512723	0.957094	0	0
49.046609	2.830128	0.699419	49.370698	4.57783	46.528382	4.57783	3.06038E+15	0.000866	1139.278161	5.026328E+16	0	0	18.525203	0.946977	0	0
49.882233	2.062233	0.779535	49.248637	4.65446	46.372541	4.65446	2.911943E+15	0.000872	1132.450589	4.956712E+16	0	0	18.487526	0.937849	0	0
50.640792	1.297832	0.926165	49.126413	4.726225	46.220001	4.726225	2.765039E+15	0.000876	1128.846398	4.887816E+16	0	0	18.441358	0.92888	0	0
51.295787	0.576188	1.355033	49.007865	4.792547	46.074466	4.792547	2.623993E+15	0.000879	1125.819861	4.821668E+16	0	0	18.444485	0.919114	0	0
40.780307	5.925506	0.051126	48.884906	4.855303	45.927595	4.855303	2.488924E+15	0.000882	1123.865122	4.758322E+16	0	0	18.479119	0.908996	0	0
52.282504	0	0	48.761171	4.91425	45.782724	4.91425	2.363616E+15	0.000884	1121.924537	4.699554E+16	0	0	18.468982	0.899613	0	0
0	0	0	48.640621	4.972255	45.641577	4.972255	2.23938E+15	0.000884	1122.633265	4.641289E+16	0	0	18.436336	0.89149	0	0
0	0	0	48.517172	5.025916	45.500831	5.025916	2.120054E+15	0.000883	1124.648131	4.585326E+16	0	0	18.415038	0.883487	0	0
0	0	0	48.403034	5.076528	45.37039	5.076528	2.009102E+15	0.000885	1123.028074	4.533291E+16	0	0	18.413306	0.874567	0	0
0	0	0	48.278319	5.126182	45.231539	5.126182	1.900715E+15	0.000884	1124.688334	4.482459E+16	0	0	18.437932	0.864681	0	0
0	0	0	48.157565	5.170282	45.099737	5.170282	1.805051E+15	0.000887	1122.169182	4.437594E+16	0	0	18.440694	0.855824	0	0
0	0	0	48.040079	5.214201	44.971154	5.214201	1.70534E+15	0.000886	1123.226587	4.390831E+16	0	0	18.397627	0.847741	0	0
0	0	0	47.915772	5.2541	44.839226	5.2541	1.613417E+15	0.000884	1126.557227	4.34772E+16	0	0	18.346872	0.840249	0	0
0	0	0	47.799061	5.290592	44.716144	5.290592	1.528183E+15	0.000885	1125.470188	4.307747E+16	0	0	18.345212	0.831767	0	0
0	0	0	47.677245	5.326227	44.589321	5.326227	1.442346E+15	0.000882	1130.918538	4.26749E+16	0	0	18.363753	0.822703	0	0
0	0	0	47.556165	5.358625	44.465216	5.358625	1.365666E+15	0.000879	1134.90201	4.231528E+16	0	0	18.354332	0.814349	0	0
0	0	0	47.438556	5.391114	44.344265	5.391114	1.289516E+15	0.000875	1140.318017	4.195815E+16	0	0	18.320145	0.80704	0	0
0	0	0	47.318169	5.42083	44.222672	5.42083	1.217602E+15	0.000869	1148.315801	4.162089E+16	0	0	18.273369	0.800178	0	0
0	0	0	47.200356	5.448857	44.104446	5.448857	1.151212E+15	0.000867	1151.49912	4.130952E+16	0	0	18.248196	0.792366	0	0
0	0	0	47.079929	5.475054	43.985148	5.475054	1.086644E+15	0.000861	1158.8165	4.100671E+16	0	0	18.273737	0.783892	0	0
0	0	0	46.960808	5.499916	43.867885	5.499916	1.026642E+15	0.000857	1165.501939	4.07253E+16	0	0	18.292338	0.775802	0	0
0	0	0	46.841606	5.523232	43.751562	5.523232	9.68428E+14	0.00085	1175.049574	4.045229E+16	0	0	18.238996	0.76894	0	0
0	0	0	46.722813	5.545641	43.636231	5.545641	9.138181E+14	0.000843	1184.372892	4.019618E+16	0	0	18.181064	0.762221	0	0
0	0	0	46.602304	5.566362	43.520481	5.566362	8.620017E+14	0.000836	1194.999236	3.995316E+16	0	0	18.156362	0.755295	0	0
0	0	0	46.483633	5.58594	43.40707	5.58594	8.130574E+14	0.000829	1205.189631	3.972362E+16	0	0	18.151154	0.747181	0	0
0	0	0	46.364267	5.604996	43.293458	5.604996	7.660324E+14	0.00082	1218.55658	3.950308E+16	0	0	18.139471	0.739561	0	0
0	0	0	46.239961	5.623052	43.176236	5.623052	7.221924E+14	0.000811	1231.753689	3.929748E+16	0	0	18.120722	0.732763	0	0
0	0	0	46.123577	5.640104	43.066503	5.640104	6.804531E+14	0.000803	1244.50664	3.910172E+16	0	0	18.052798	0.726906	0	0
0	0	0	46.003272	5.656377	42.953905	5.656377	6.393804E+14	0.000793	1261.108832	3.89091E+16	0	0	17.988179	0.720379	0	0
0	0	0	45.883702	5.671539	42.842632	5.671539	6.03035E+14	0.000785	1273.668047	3.873864E+16	0	0	17.994152	0.713214	0	0
0	0	0	45.766787	5.685984	42.734117	5.685984	5.675061E+14	0.000775	1289.052649	3.857202E+16	0	0	18.033439	0.705506	0	0
0	0	0	45.643012	5.69965	42.620186	5.69965	5.341509E+14	0.000766	1305.833483	3.841559E+16	0	0	17.974354	0.699171	0	0
0	0	0	45.525729	5.712215	42.512511	5.712215	5.033301E+14	0.000757	1321.362724	3.827104E+16	0	0	17.911923	0.693242	0	0
0	0	0	45.404689	5.725252	42.401424	5.725252	4.725371E+14	0.000745	1342.531582	3.812662E+16	0	0	17.871069	0.687713	0	0
0	0	0	45.282588	5.73684	42.290257	5.73684	4.450145E+14	0.000734	1362.155634	3.799755E+16	0	0	17.861214	0.680468	0	0
0	0	0	45.167225	5.747981	42.185187	5.747981	4.182121E+14	0.000725	1379.43419	3.787185E+16	0	0	17.859775	0.673302	0	0
0	0	0	45.040386	5.758878	42.070436	5.758878	3.92738E+14	0.000713	1402.633633	3.775238E+16	0	0	17.848299	0.666736	0	0
0	0	0	44.920327	5.7689	41.962029	5.7689	3.700373E+14	0.000704	1421.045703	3.764591E+16	0	0	17.765726	0.661318	0	0
0	0	0	44.799736	5.778791	41.853292	5.778791	3.465303E+14	0.000691	1446.79871	3.753567E+16	0	0	17.686017	0.655677	0	0
0	0	0	44.675838	5.787733	41.74225	5.787733	3.256054E+14	0.00068	1470.622372	3.743753E+16	0	0	17.648366	0.649549	0	0
0	0	0	44.554962	5.796623	41.633885	5.796623	3.058149E+14	0.00067	1493.115539	3.734472E+16	0	0	17.657891	0.642168	0	0
0	0	0	44.430737	5.804917	41.522994	5.804917	2.866917E+14	0.000657	1522.621209	3.725503E+16	0	0	17.641075	0.635593	0	0
0	0	0	44.308186	5.812894	41.413749	5.812894	2.691516E+14	0.000646	1547.622677	3.717277E+16	0	0	17.596096	0.629896	0	0
0	0	0	44.182164	5.82052	41.301745	5.82052	2.522097E+14	0.000634	1577.67849	3.709332E+16	0	0	17.503349	0.625069	0	0
0	0	0	44.060104	5.827528	41.193492	5.827528	2.365121E+14	0.000622	1606.598395	3.70197E+16	0	0	17.437719	0.619268	0	0
0	0	0	43.930284	5.834629	41.078576	5.834629	2.213612E+14	0.00061	1639.127758	3.694864E+16	0	0	17.442822	0.612877	0	0
0	0	0	43.80022	5.841249	40.963728	5.841249	2.075893E+14	0.000598	1672.005872	3.688405E+16	0	0	17.457991	0.606254	0	0
0	0	0	43.675913	5.847581	40.854	5.847581	1.93859E+14	0.000585	1708.099411	3.681966E+16	0	0	17.374016	0.600749	0	0
0	0	0	43.548911	5.853488	40.742203	5.853488	1.809935E+14	0.000572	1747.304166	3.675932E+16	0	0	17.308186	0.595523	0	0
0	0	0	43.422155	5.859258	40.630718	5.859258	1.694798E+14	0.000561	1782.03361	3.670532E+16	0	0	17.240965	0.590799	0	0
0	0	0	43.291396	5.864784	40.515951	5.864784	1.584578E+14	0.000549	1822.192277	3.665363E+16	0	0	17.187264	0.584918	0	0
0	0	0	43.165007	5.869898	40.40516	5.869898	1.481588E+14	0.000537	1861.323704	3.660533E+16	0	0	17.163166	0.578639	0	0
0	0	0	43.03531	5.875041	40.291551	5.875041	1.382236E+14	0.000525	1905.238396	3.655874E+16	0	0	17.166056	0.572607	0	0
0	0	0	42.905327	5.879286	40.178146	5.879286	1.29244E+14	0.000513	1948.666187	3.651662E+16	0	0	17.110368	0.5675	0	0
0	0	0	42.774405	5.883901	40.063792	5.883901	1.206264E+14	0.000502	1992.040404	3.647621E+16	0	0	17.005607	0.562992	0	0
0	0	0	42.640665	5.888491	39.947064	5.888491	1.125581E+14	0.000488	2050.06197	3.643837E+16	0	0	16.960259	0.557837	0	0
0	0	0	42.513173	5.892502	39.835983	5.892502	1.049698E+14	0.000476	2099.443631	3.640278E+16	0	0	16.913451	0.552244	0	0
0	0	0	42.387396	5.896423	39.726437	5.896423	9.77397E+13	0.000465	2149.172678	3.636887E+16	0	0	16.880558	0.546172	0	0
0	0	0	42.258557	5.900046	39.614425	5.900046	9.130616E+13	0.000454	2201.846956	3.63387E+16	0	0	16.83288	0.541145	0	0
0	0	0	42.125021	5.903505	39.498485	5.903505	8.53698E+13	0.000444	2251.732567	3.631086E+16	0	0	16.760475	0.536637	0	0
0	0	0	41.992302	5.906838	39.383323	5.906838	7.96848E+13	0.000433	2310.149529	3.62842E+16	0	0	16.663682	0.532432	0	0
0	0	0	41.857542	5.910065	39.26648	5.910065	7.418804E+13	0.000421	2376.531938	3.625842E+16	0	0	16.639198	0.527389	0	0
0	0	0	41.715594	5.913211	39.143539	5.913211	6.909736E+13	0.000409	2443.174352	3.623454E+16	0	0	16.603208	0.521971	0	0
0	0	0	41.579077	5.916155	39.025357	5.916155	6.428272E+13	0.000398	2513.315485	3.621196E+16	0	0	16.569152	0.516554	0	0
0	0	0	41.441049	5.918852	38.906007	5.918852	5.957089E+13	0.000386	2593.388736	3.618987E+16	0	0	16.541972	0.511766	0	0
0	0	0	41.304737	5.921539	38.788148	5.921539	5.536316E+13	0.000374	2670.941955	3.617013E+16	0	0	16.443926	0.507793	0	0
0	0	0	41.166178	5.924226	38.668383	5.924226	5.140895E+13	0.000363	2758.451436	3.615159E+16	0	0	16.332171	0.503707	0	0
0	0	0	41.030641	5.926536	38.551382	5.926536	4.777944E+13	0.000352	2841.593368	3.613457E+16	0	0	16.28479	0.499095	0	0
0	0	0	40.89049	5.928738	38.43049	5.928738	4.435114E+13	0.000342	2925.067851	3.611849E+16	0	0	16.268229	0.493757	0	0
0	0	0	40.754709	5.931079	38.313296	5.931079	4.123448E+13	0.000331	3020.209267	3.610387E+16	0	0	16.220617	0.488834	0	0
0	0	0	40.612475	5.933202	38.190684	5.933202	3.824072E+13	0.00032	3127.210218	3.608983E+16	0	0	16.173152	0.484342	0	0
0	0	0	40.47506	5.935347	38.072202	5.935347	3.554681E+13	0.000311	3216.171279	3.60772E+16	0	0	16.084346	0.480664	0	0
0	0	0	40.331029	5.937251	37.948169	5.937251	3.29273E+13	0.000301	3327.096301	3.606491E+16	0	0	16.004673	0.476754	0	0
0	0	0	40.191	5.93921	37.827553	5.93921	3.057931E+13	0.000292	3424.833121	3.60539E+16	0	0	15.953117	0.472429	0	0
0	0	0	40.048317	5.941169	37.704679	5.941169	2.829713E+13	0.000282	3549.821924	3.60432E+16	0	0	15.876751	0.467586	0	0
0	0	0	39.907431	5.942639	37.583547	5.942639	2.624122E+13	0.000273	3660.081268	3.603355E+16	0	0	15.809192	0.462799	0	0
0	0	0	39.763564	5.944371	37.459772	5.944371	2.429942E+13	0.000265	3771.380107	3.602445E+16	0	0	15.767925	0.458546	0	0
0	0	0	39.620881	5.945768	37.337152	5.945768	2.25227E+13	0.000255	3922.151851	3.601612E+16	0	0	15.671767	0.454971	0	0
0	0	0	39.479872	5.946968	37.216049	5.946968	2.084201E+13	0.000247	4051.58331	3.600823E+16	0	0	15.542756	0.451508	0	0
0	0	0	39.331554	5.948492	37.088578	5.948492	1.929875E+13	0.000237	4212.882983	3.6001E+16	0	0	15.468388	0.447662	0	0
0	0	0	39.186747	5.949902	36.964165	5.949902	1.788564E+13	0.000228	4394.935143	3.599437E+16	0	0	15.428785	0.443322	0	0
0	0	0	39.04288	5.951265	36.840583	5.951265	1.651054E+13	0.00022	4553.481998	3.598792E+16	0	0	15.389619	0.438885	0	0
0	0	0	38.898808	5.95269	36.716813	5.95269	1.526987E+13	0.000212	4715.79006	3.59821E+16	0	0	15.363167	0.434553	0	0
0	0	0	38.753389	5.953794	36.592017	5.953794	1.412941E+13	0.000205	4879.64616	3.597675E+16	0	0	15.263198	0.430962	0	0
0	0	0	38.608052	5.954916	36.467292	5.954916	1.307254E+13	0.000199	5029.073957	3.59718E+16	0	0	15.155302	0.427435	0	0
0	0	0	38.461367	5.956017	36.34143	5.956017	1.208581E+13	0.000191	5234.365918	3.596717E+16	0	0	15.051016	0.424419	0	0
0	0	0	38.313375	5.956898	36.214535	5.956898	1.117394E+13	0.000184	5435.743877	3.596289E+16	0	0	14.965359	0.420789	0	0
0	0	0	38.16718	5.958053	36.089088	5.958053	1.032327E+13	0.000177	5643.939062	3.59589E+16	0	0	14.923202	0.416823	0	0
0	0	0	38.017718	5.958944	35.960946	5.958944	9.530549E+12	0.000169	5905.50611	3.595518E+16	0	0	14.879298	0.412554	0	0
0	0	0	37.86895	5.95983	35.833406	5.95983	8.807174E+12	0.000164	6095.753403	3.595179E+16	0	0	14.799094	0.408613	0	0
0	0	0	37.717487	5.96094	35.703492	5.96094	8.124301E+12	0.000157	6361.617618	3.594859E+16	0	0	14.751107	0.404958	0	0
0	0	0	37.567535	5.961857	35.574943	5.961857	7.497133E+12	0.000151	6628.076425	3.594565E+16	0	0	14.652896	0.40199	0	0
0	0	0	37.414684	5.962805	35.44391	5.962805	6.908273E+12	0.000146	6832.09978	3.594289E+16	0	0	14.517756	0.398918	0	0
0	0	0	37.260444	5.963442	35.311799	5.963442	6.370824E+12	0.000141	7084.821003	3.594037E+16	0	0	14.398239	0.395735	0	0
0	0	0	37.104898	5.964133	35.178558	5.964133	5.865961E+12	0.000136	7331.34112	3.5938E+16	0	0	14.30962	0.392176	0	0
0	0	0	36.946084	5.964874	35.042512	5.964874	5.397029E+12	0.00013	7702.933062	3.59358E+16	0	0	14.231636	0.388601	0	0
0	0	0	36.780206	5.965522	34.90046	5.965522	4.962056E+12	0.000124	8065.035321	3.593376E+16	0	0	14.165024	0.384763	0	0
0	0	0	36.623353	5.966299	34.766091	5.966299	4.554073E+12	0.000119	8421.750171	3.593184E+16	0	0	14.049047	0.381348	0	0
0	0	0	36.46017	5.966803	34.626399	5.966803	4.163693E+12	0.000113	8861.591955	3.593001E+16	0	0	13.973932	0.378173	0	0
0	0	0	36.295721	5.967267	34.48564	5.967267	3.825369E+12	0.000109	9188.917038	3.592843E+16	0	0	13.878897	0.375077	0	0
0	0	0	36.12972	5.968069	34.343457	5.968069	3.502523E+12	0.000103	9712.586136	3.592691E+16	0	0	13.778151	0.372268	0	0
0	0	0	35.961228	5.968769	34.199182	5.968769	3.20472E+12	9.718696E-5	10289.445959	3.592552E+16	0	0	13.687181	0.369084	0	0
0	0	0	35.791144	5.969023	34.053679	5.969023	2.92977E+12	9.399083E-5	10639.335964	3.592423E+16	0	0	13.571996	0.3661	0	0
0	0	0	35.613872	5.969753	33.901897	5.969753	2.674798E+12	9.036872E-5	11065.776248	3.592303E+16	0	0	13.480808	0.362869	0	0
0	0	0	35.438152	5.970303	33.751499	5.970303	2.439908E+12	8.405514E-5	11896.952299	3.592193E+16	0	0	13.402368	0.359502	0	0
0	0	0	35.256307	5.970781	33.595889	5.970781	2.217012E+12	8.095477E-5	12352.577139	3.592088E+16	0	0	13.315624	0.356238	0	0
0	0	0	35.075197	5.971608	33.440815	5.971608	2.016162E+12	7.710419E-5	12969.464505	3.591994E+16	0	0	13.246087	0.35315	0	0
0	0	0	34.890779	5.972155	33.282997	5.972155	1.827444E+12	7.287914E-5	13721.347417	3.591906E+16	0	0	13.11899	0.349943	0	0
0	0	0	34.704768	5.972502	33.123874	5.972502	1.657046E+12	7.137389E-5	14010.724926	3.591826E+16	0	0	12.99282	0.347014	0	0
0	0	0	34.51545	5.972756	32.961951	5.972756	1.499848E+12	6.822002E-5	14658.454389	3.591752E+16	0	0	12.880083	0.344142	0	0
0	0	0	34.324824	5.973452	32.7988	5.973452	1.356393E+12	6.396472E-5	15633.618249	3.591685E+16	0	0	12.769583	0.341293	0	0
0	0	0	34.131749	5.973684	32.633678	5.973684	1.224466E+12	5.933717E-5	16852.842702	3.591623E+16	0	0	12.684128	0.338525	0	0
0	0	0	33.937612	5.974305	32.467554	5.974305	1.104588E+12	5.792293E-5	17264.318715	3.591567E+16	0	0	12.578645	0.335724	0	0
0	0	0	33.739677	5.97454	32.298282	5.97454	9.951258E+11	5.364628E-5	18640.619923	3.591515E+16	0	0	12.460266	0.332812	0	0
0	0	0	33.537005	5.974855	32.124944	5.974855	8.959956E+11	5.223309E-5	19144.951916	3.591469E+16	0	0	12.307332	0.329851	0	0
0	0	0	33.331842	5.975056	31.949506	5.975056	8.050849E+11	4.842845E-5	20649.017813	3.591426E+16	0	0	12.17398	0.327123	0	0
0	0	0	33.122677	5.975489	31.770596	5.975489	7.215476E+11	4.533001E-5	22060.441458	3.591387E+16	0	0	12.056754	0.324075	0	0
0	0	0	32.919719	5.975921	31.596998	5.975921	6.458073E+11	4.176219E-5	23945.103699	3.591352E+16	0	0	11.928559	0.32141	0	0
0	0	0	32.705	5.976006	31.413424	5.976006	5.767678E+11	3.980241E-5	25124.109122	3.591319E+16	0	0	11.8669	0.318441	0	0
0	0	0	32.484156	5.97637	31.224556	5.97637	5.168397E+11	3.822435E-5	26161.333135	3.591291E+16	0	0	11.750991	0.315681	0	0
0	0	0	32.251837	5.97678	31.025874	5.97678	4.602029E+11	3.452681E-5	28962.995874	3.591265E+16	0	0	11.631525	0.313063	0	0
0	0	0	32.021192	5.977024	30.82866	5.977024	4.084177E+11	3.264292E-5	30634.515773	3.59124E+16	0	0	11.457775	0.310287	0	0
0	0	0	31.786708	5.977248	30.628171	5.977248	3.60218E+11	3.10827E-5	32172.237885	3.591218E+16	0	0	11.304096	0.307717	0	0
0	0	0	31.547365	5.977591	30.423509	5.977591	3.179941E+11	2.880426E-5	34717.081333	3.591198E+16	0	0	11.146009	0.305124	0	0
0	0	0	31.301528	5.977755	30.213333	5.977755	2.801376E+11	2.658795E-5	37611.029184	3.59118E+16	0	0	11.020217	0.302691	0	0
0	0	0	31.053446	5.978183	30.001192	5.978183	2.461401E+11	2.520422E-5	39675.899991	3.591164E+16	0	0	10.901306	0.300026	0	0
0	0	0	30.799238	5.978007	29.783923	5.978007	2.155108E+11	2.293009E-5	43610.824355	3.59115E+16	0	0	10.779819	0.29752	0	0
0	0	0	30.540212	5.978435	29.562435	5.978435	1.884639E+11	2.233995E-5	44762.85397	3.591137E+16	0	0	10.637936	0.294991	0	0
0	0	0	30.273631	5.978636	29.334529	5.978636	1.642664E+11	1.860176E-5	53758.340979	3.591126E+16	0	0	10.518611	0.292589	0	0
0	0	0	30.003497	5.97903	29.10356	5.97903	1.428033E+11	1.814556E-5	55109.903528	3.591116E+16	0	0	10.396794	0.290116	0	0
0	0	0	29.725359	5.97943	28.865754	5.97943	1.236385E+11	1.667108E-5	59984.102451	3.591107E+16	0	0	10.280556	0.287722	0	0
0	0	0	29.445097	5.979485	28.626185	5.979485	1.068403E+11	1.635844E-5	61130.530765	3.591099E+16	0	0	10.131752	0.285201	0	0
0	0	0	29.159649	5.979415	28.3822	5.979415	9.192578E+10	1.632322E-5	61262.407998	3.591092E+16	0	0	9.94315	0.282895	0	0
0	0	0	28.870485	5.979701	28.134994	5.979701	7.90025E+10	1.434451E-5	69713.077595	3.591086E+16	0	0	9.751131	0.280445	0	0
0	0	0	28.575482	5.979709	27.882833	5.979709	6.770593E+10	1.194727E-5	83701.136315	3.59108E+16	0	0	9.579899	0.278059	0	0
0	0	0	28.274761	5.980055	27.625748	5.980055	5.790819E+10	1.152981E-5	86731.666741	3.591076E+16	0	0	9.36595	0.275841	0	0
0	0	0	27.969957	5.980116	27.365207	5.980116	4.937218E+10	9.866157E-6	101356.589939	3.591072E+16	0	0	9.171061	0.273328	0	0
0	0	0	27.660579	5.980469	27.100729	5.980469	4.196452E+10	9.929416E-6	100710.856331	3.591068E+16	0	0	8.983289	0.271165	0	0
0	0	0	27.341319	5.980383	26.827848	5.980383	3.558963E+10	8.702533E-6	114909.078075	3.591065E+16	0	0	8.808175	0.268636	0	0
0	0	0	27.021691	5.980517	26.554634	5.980517	3.010862E+10	9.130884E-6	109518.425047	3.591063E+16	0	0	8.614311	0.26649	0	0
0	0	0	26.698673	5.980683	26.278523	5.980683	2.5336E+10	7.261452E-6	137713.504762	3.591061E+16	0	0	8.408401	0.264216	0	0
0	0	0	26.370551	5.980922	25.998047	5.980922	2.131567E+10	6.683547E-6	149621.142369	3.591059E+16	0	0	8.192685	0.262388	0	0
0	0	0	26.038591	5.98077	25.714315	5.98077	1.790046E+10	6.358603E-6	157267.251468	3.591057E+16	0	0	7.968556	0.260162	0	0
0	0	0	25.70271	5.981175	25.427204	5.981175	1.499101E+10	6.582674E-6	151913.9565	3.591056E+16	0	0	7.755404	0.25808	0	0
0	0	0	25.363562	5.981023	25.137328	5.981023	1.252842E+10	4.783753E-6	209040.890967	3.591055E+16	0	0	7.569197	0.255598	0	0
0	0	0	25.016451	5.981077	24.840637	5.981077	1.04482E+10	6.113848E-6	163563.098842	3.591054E+16	0	0	7.366362	0.253284	0	0
0	0	0	24.671749	5.981037	24.546008	5.981037	8.698001E+9	4.241166E-6	235784.222526	3.591053E+16	0	0	7.130361	0.251186	0	0
0	0	0	24.325128	5.981342	24.249734	5.981342	7.209879E+9	3.733951E-6	267812.801231	3.591052E+16	0	0	6.867696	0.249534	0	0
0	0	0	23.973607	5.981694	23.949277	5.981694	5.984146E+9	2.96289E-6	337508.339202	3.591051E+16	0	0	6.644842	0.24726	0	0
0	0	0	23.620452	5.981515	23.647427	5.981515	4.961646E+9	3.720283E-6	268796.748609	3.591051E+16	0	0	6.400576	0.245177	0	0
0	0	0	23.267175	5.981614	23.345472	5.981614	4.102975E+9	7.55033E-6	132444.54559	3.591051E+16	0	0	6.192242	0.243015	0	0
0	0	0	22.906996	5.981469	23.037616	5.981469	3.389912E+9	3.585625E-6	278891.398432	3.59105E+16	0	0	6.02307	0.241292	0	0
0	0	0	22.548573	5.981529	22.731264	5.981529	2.800588E+9	3.8812E-6	257652.297158	3.59105E+16	0	0	5.964146	0.239137	0	0
0	0	0	22.192478	5.981714	22.426907	5.981714	2.3051E+9	2.197076E-6	455150.417103	3.59105E+16	0	0	5.912609	0.237374	0	0
0	0	0	21.837363	5.981628	22.123378	5.981628	1.899077E+9	2.075883E-6	481722.649334	3.59105E+16	0	0	5.897638	0.235244	0	0
0	0	0	21.480533	5.981708	21.818391	5.981708	1.566542E+9	3.149567E-6	317503.978913	3.591049E+16	0	0	5.867127	0.233233	0	0
0	0	0	21.123989	5.981873	21.513656	5.981873	1.292919E+9	1.871176E-6	534423.367895	3.591049E+16	0	0	5.825023	0.231414	0	0
0	0	0	20.766955	5.981728	21.208482	5.981728	1.0661E+9	2.082155E-6	480271.64881	3.591049E+16	0	0	5.79287	0.229507	0	0
0	0	0	20.405061	5.981681	20.899159	5.981681	8.792085E+8	6.308816E-6	158508.348726	3.591049E+16	0	0	5.736178	0.227639	0	0
0	0	0	20.048476	5.981847	20.594393	5.981847	7.248876E+8	1.551789E-6	644417.471446	3.591049E+16	0	0	5.68948	0.225804	0	0
0	0	0	19.690706	5.982126	20.288629	5.982126	5.960855E+8	1.043243E-6	958549.145384	3.591049E+16	0	0	5.636922	0.223849	0	0
0	0	0	19.332283	5.981913	19.982257	5.981913	4.915784E+8	2.473186E-6	404336.818339	3.591049E+16	0	0	5.57706	0.222126	0	0
0	0	0	18.973657	5.982059	19.67575	5.982059	4.051343E+8	-9.483916E-7	-1054416.815515	3.591049E+16	0	0	5.515703	0.220171	0	0
0	0	0	18.613029	5.982198	19.367534	5.982198	3.337735E+8	6.721785E-6	148770.013785	3.591049E+16	0	0	5.450095	0.218416	0	0
0	0	0	18.251747	5.9819	19.058703	5.9819	2.749519E+8	-9.882301E-7	-1011910.055422	3.591049E+16	0	0	5.376962	0.216612	0	0
0	0	0	17.884381	5.981814	18.744696	5.981814	2.262516E+8	-3.826986E-7	-2613022.167476	3.591049E+16	0	0	5.302532	0.214897	0	0
0	0	0	17.520772	5.982145	18.433963	5.982145	1.861116E+8	2.344511E-6	426528.138597	3.591049E+16	0	0	5.243771	0.213078	0	0
0	0	0	17.157735	5.981966	18.123642	5.981966	1.525902E+8	5.587467E-7	1789719.616764	3.591049E+16	0	0	5.151939	0.211466	0	0
0	0	0	16.793595	5.982225	17.81245	5.982225	1.253608E+8	-2.655745E-7	-3765422.201244	3.591049E+16	0	0	5.095859	0.209463	0	0
0	0	0	16.424963	5.98245	17.497417	5.98245	1.030223E+8	-1.478371E-6	-676420.295312	3.591049E+16	0	0	5.010621	0.208003	0	0
0	0	0	16.05821	5.982265	17.183917	5.982265	8.461394E+7	-1.29998E-7	-7692423.429285	3.591049E+16	0	0	4.949102	0.206056	0	0
0	0	0	15.687781	5.98247	16.867349	5.98247	6.932628E+7	-5.988935E-8	-1.669746E+7	3.591049E+16	0	0	4.865229	0.204716	0	0
0	0	0	15.316332	5.982172	16.549808	5.982172	5.685843E+7	-7.680303E-8	-1.302032E+7	3.591049E+16	0	0	4.804503	0.202944	0	0
0	0	0	14.946311	5.982225	16.233559	5.982225	4.654029E+7	-3.870963E-8	-2.583336E+7	3.591049E+16	0	0	4.723069	0.201436	0	0
0	0	0	14.574739	5.982053	15.915934	5.982053	3.807356E+7	-7.160816E-8	-1.396489E+7	3.591049E+16	0	0	4.649746	0.199561	0	0
0	0	0	14.201575	5.982424	15.597072	5.982424	3.11712E+7	-4.788826E-8	-2.088194E+7	3.591049E+16	0	0	4.561713	0.198109	0	0
0	0	0	13.829186	5.982338	15.278768	5.982338	2.549877E+7	-9.678477E-8	-1.03322E+7	3.591049E+16	0	0	4.491883	0.196401	0	0
0	0	0	13.445934	5.982185	14.951162	5.982185	2.084064E+7	-1.898072E-8	-5.268505E+7	3.591049E+16	0	0	4.399286	0.195021	0	0
0	0	0	13.065705	5.982371	14.626225	5.982371	1.704061E+7	-1.884476E-8	-5.306515E+7	3.591049E+16	0	0	4.318809	0.193345	0	0
0	0	0	12.685598	5.98253	14.301388	5.98253	1.385188E+7	-2.466894E-8	-4.05368E+7	3.591049E+16	0	0	4.247672	0.191877	0	0
0	0	0	12.303572	5.982444	13.974845	5.982444	1.127826E+7	-1.152281E-8	-8.678441E+7	3.591049E+16	0	0	4.181295	0.190162	0	0
0	0	0	11.920565	5.982013	13.647364	5.982013	9183410	-6.87158E-9	-1.455269E+8	3.591049E+16	0	0	4.090077	0.188789	0	0
0	0	0	11.535231	5.982311	13.318102	5.982311	7469910	-6.537044E-9	-1.529743E+8	3.591049E+16	0	0	4.013607	0.18705	0	0
0	0	0	11.148019	5.98255	12.987222	5.98255	6072907.5	-3.489065E-8	-2.866097E+7	3.591049E+16	0	0	3.938701	0.185981	0	0
0	0	0	10.758315	5.982437	12.654106	5.982437	4930959.5	-5.837805E-9	-1.712973E+8	3.591049E+16	0	0	3.851715	0.184289	0	0
0	0	0	10.372858	5.982543	12.324689	5.982543	3999680	-2.89592E-9	-3.453135E+8	3.591049E+16	0	0	3.783205	0.182997	0	0
0	0	0	9.989525	5.982643	11.997087	5.982643	3239919.5	-2.872767E-9	-3.480965E+8	3.591049E+16	0	0	3.714342	0.181289	0	0
0	0	0	9.606478	5.982351	11.669596	5.982351	2630512	-1.925363E-9	-5.193825E+8	3.591049E+16	0	0	3.641997	0.179988	0	0
0	0	0	9.228127	5.982391	11.346231	5.982391	2138183	-1.344958E-9	-7.435176E+8	3.591049E+16	0	0	3.561744	0.178472	0	0
0	0	0	8.851818	5.98249	11.024634	5.98249	1738267	-1.860949E-9	-5.373602E+8	3.591049E+16	0	0	3.481767	0.177355	0	0
0	0	0	8.474488	5.982603	10.70217	5.982603	1416742	-1.384227E-9	-7.224248E+8	3.591049E+16	0	0	3.428759	0.175807	0	0
0	0	0	8.104549	5.982503	10.385946	5.982503	1155964	-9.269779E-10	-1.078774E+9	3.591049E+16	0	0	3.349973	0.174531	0	0
0	0	0	7.739307	5.982311	10.073697	5.982311	942667	-6.282924E-10	-1.591616E+9	3.591049E+16	0	0	3.277956	0.173063	0	0
0	0	0	7.375494	5.982311	9.762743	5.982311	771805	-6.044701E-10	-1.654342E+9	3.591049E+16	0	0	3.218673	0.171642	0	0
0	0	0	7.014988	5.98247	9.454682	5.98247	633518.5	-7.500258E-10	-1.333288E+9	3.591049E+16	0	0	3.133602	0.170477	0	0
0	0	0	6.658934	5.982431	9.150344	5.982431	520411	-6.161172E-10	-1.623068E+9	3.591049E+16	0	0	3.065031	0.169009	0	0
0	0	0	6.30386	5.982537	8.846906	5.982537	428263	-3.561978E-10	-2.807429E+9	3.591049E+16	0	0	3.005613	0.167868	0	0
0	0	0	5.952298	5.982537	8.546425	5.982537	353280	-3.174398E-10	-3.150204E+9	3.591049E+16	0	0	2.955235	0.166456	0	0
0	0	0	5.606779	5.982716	8.251189	5.982716	291580.5	-2.157712E-10	-4.634538E+9	3.591049E+16	0	0	2.884248	0.165195	0	0
0	0	0	5.266161	5.982431	7.959935	5.982431	241113.5	-1.784254E-10	-5.604584E+9	3.591049E+16	0	0	2.822904	0.163791	0	0
0	0	0	4.929995	5.982464	7.672627	5.982464	200034	-1.140638E-10	-8.767026E+9	3.591049E+16	0	0	2.748168	0.16273	0	0
0	0	0	4.604282	5.982789	7.394391	5.982789	166393.5	-1.495129E-10	-6.688387E+9	3.591049E+16	0	0	2.679663	0.161501	0	0
0	0	0	4.278814	5.982649	7.116149	5.982649	138744	-1.168454E-10	-8.558321E+9	3.591049E+16	0	0	2.638527	0.160081	0	0
0	0	0	3.950447	5.982497	6.83542	5.982497	116344.5	-6.067103E-11	-1.648233E+10	3.591049E+16	0	0	2.580101	0.15886	0	0
0	0	0	3.632453	5.982716	6.563736	5.982716	97574.5	-6.08062E-11	-1.644569E+10	3.591049E+16	0	0	2.51225	0.157847	0	0
0	0	0	3.317684	5.982557	6.294625	5.982557	81704.5	-6.474581E-11	-1.544501E+10	3.591049E+16	0	0	2.454165	0.156458	0	0
0	0	0	3.005734	5.982265	6.027853	5.982265	68800.5	-3.923155E-11	-2.548969E+10	3.591049E+16	0	0	2.393675	0.155349	0	0
0	0	0	2.691864	5.982543	5.759729	5.982543	58035	-4.157092E-11	-2.405528E+10	3.591049E+16	0	0	2.329606	0.154088	0	0
0	0	0	2.385916	5.982722	5.498328	5.982722	49029	-6.62244E-11	-1.510018E+10	3.591049E+16	0	0	2.275018	0.153051	0	0
0	0	0	2.101938	5.982921	5.255718	5.982921	41377.5	-3.02856E-11	-3.301899E+10	3.591049E+16	0	0	2.23464	0.151854	0	0
0	0	0	1.844137	5.982822	5.035324	5.982822	35070	-1.982918E-11	-5.043073E+10	3.591049E+16	0	0	2.193942	0.150626	0	0
0	0	0	1.612553	5.982417	4.837172	5.982417	30079.5	-1.357577E-11	-7.366062E+10	3.591049E+16	0	0	2.116342	0.149484	0	0
0	0	0	1.409799	5.982364	4.663848	5.982364	26166.5	-1.313487E-11	-7.613323E+10	3.591049E+16	0	0	2.039731	0.148551	0	0
0	0	0	1.229628	5.982596	4.509982	5.982596	23087.5	-2.131614E-11	-4.691281E+10	3.591049E+16	0	0	1.989279	0.147202	0	0
0	0	0	1.07106	5.982543	4.374424	5.982543	20691	-2.146634E-11	-4.658456E+10	3.591049E+16	0	0	1.939498	0.146333	0	0
0	0	0	0.928826	5.982563	4.252868	5.982563	18770.5	-1.263614E-11	-7.913811E+10	3.591049E+16	0	0	1.902627	0.14516	0	0
0	0	0	0.804233	5.982563	4.146379	5.982563	17228.5	-1.261013E-11	-7.930135E+10	3.591049E+16	0	0	1.856809	0.144075	0	0
0	0	0	0.696874	5.982742	4.054719	5.982742	15953.5	-1.130692E-11	-8.844143E+10	3.591049E+16	0	0	1.826247	0.142878	0	0
0	0	0	0.597437	5.982444	3.969562	5.982444	14914.5	-1.057054E-11	-9.460259E+10	3.591049E+16	0	0	1.764701	0.142008	0	0
0	0	0	0.513109	5.982358	3.897438	5.982358	14073.5	-7.76121E-12	-1.288459E+11	3.591049E+16	0	0	1.725303	0.140819	0	0
0	0	0	0.440053	5.982252	3.834936	5.982252	13337	-1.167139E-11	-8.56796E+10	3.591049E+16	0	0	1.674436	0.139989	0	0
0	0	0	0.374918	5.982709	3.779526	5.982709	12742.5	-1.342759E-11	-7.447352E+10	3.591049E+16	0	0	1.630218	0.138808	0	0
0	0	0	0.316685	5.982523	3.729648	5.982523	12249	-1.723895E-11	-5.800816E+10	3.591049E+16	0	0	1.592164	0.137699	0	0
0	0	0	0.274174	5.982716	3.693424	5.982716	11825.5	-6.800951E-12	-1.470383E+11	3.591049E+16	0	0	1.536694	0.136542	0	0
0	0	0	0.236686	5.982324	3.661159	5.982324	11459	-8.670968E-12	-1.153274E+11	3.591049E+16	0	0	1.506297	0.135641	0	0
0	0	0	0.206304	5.982338	3.635199	5.982338	11198.5	-6.38563E-12	-1.566016E+11	3.591049E+16	0	0	1.449565	0.134572	0	0
0	0	0	0.169796	5.982537	3.604109	5.982537	10974	-1.254935E-11	-7.968537E+10	3.591049E+16	0	0	1.399449	0.13383	0	0
0	0	0	0.154441	5.98247	3.590947	5.98247	10795	-1.193778E-11	-8.376766E+10	3.591049E+16	0	0	1.385134	0.132497	0	0
0	0	0	0.122466	5.982404	3.56358	5.982404	10584.5	-7.83259E-12	-1.276717E+11	3.591049E+16	0	0	1.338131	0.131556	0	0
0	0	0	0.096658	5.982351	3.541491	5.982351	10496.5	-8.730219E-12	-1.145447E+11	3.591049E+16	0	0	1.299082	0.13043	0	0
0	0	0	0.084121	5.982424	3.530817	5.982424	10316.5	-9.794502E-12	-1.020981E+11	3.591049E+16	0	0	1.247926	0.129553	0	0
0	0	0	0.063907	5.982676	3.513686	5.982676	10174	-1.089204E-11	-9.181015E+10	3.591049E+16	0	0	1.210978	0.128579	0	0
0	0	0	0.036587	5.982669	3.490332	5.982669	10105.5	-9.203536E-12	-1.086539E+11	3.591049E+16	0	0	1.180333	0.127494	0	0
0	0	0	0.0216	5.98247	3.477407	5.98247	9995.5	-6.005866E-12	-1.665039E+11	3.591049E+16	0	0	1.158559	0.126545	0	0
0	0	0	0.014413	5.982676	3.471383	5.982676	9849	-5.971309E-12	-1.674675E+11	3.591049E+16	0	0	1.131778	0.125571	0	0
0	0	0	0.005674	5.98253	3.46383	5.98253	9769.5	-8.125554E-12	-1.230685E+11	3.591049E+16	0	0	1.106242	0.124526	0	0
0	0	0	-0.007884	5.982656	3.452315	5.982656	9731.5	-5.84724E-12	-1.710209E+11	3.591049E+16	0	0	1.056375	0.123624	0	0
0	0	0	-0.023892	5.982424	3.438498	5.982424	9685.5	-7.247246E-12	-1.379835E+11	3.591049E+16	0	0	1.031716	0.122802	0	0
0	0	0	-0.037981	5.982311	3.426392	5.982311	9615	-5.936715E-12	-1.684433E+11	3.591049E+16	0	0	1.000371	0.121885	0	0
0	0	0	-0.047495	5.982291	3.418248	5.982291	9532	-8.681224E-12	-1.151911E+11	3.591049E+16	0	0	0.981022	0.120943	0	0
0	0	0	-0.053335	5.982557	3.41341	5.982557	9460	-1.119974E-11	-8.928781E+10	3.591049E+16	0	0	0.945155	0.119858	0	0
0	0	0	-0.057378	5.98257	3.409962	5.98257	9411	-1.17644E-11	-8.500221E+10	3.591049E+16	0	0	0.896344	0.119068	0	0
0	0	0	-0.059787	5.982371	3.407788	5.982371	9381.5	-6.720041E-12	-1.488086E+11	3.591049E+16	0	0	0.876038	0.11823	0	0
0	0	0	-0.062523	5.982271	3.405392	5.982271	9361	-6.565195E-12	-1.523184E+11	3.591049E+16	0	0	0.850281	0.117409	0	0
0	0	0	-0.067056	5.982563	3.401686	5.982563	9349	-9.551653E-12	-1.046939E+11	3.591049E+16	0	0	0.810005	0.116643	0	0
0	0	0	-0.071793	5.982702	3.397718	5.982702	9335	-1.236016E-11	-8.090507E+10	3.591049E+16	0	0	0.799409	0.115773	0	0
0	0	0	-0.076449	5.982948	3.393882	5.982948	9312	-6.599807E-12	-1.515196E+11	3.591049E+16	0	0	0.786684	0.114799	0	0
0	0	0	-0.083146	5.982815	3.388081	5.982815	9288.5	-5.388078E-12	-1.85595E+11	3.591049E+16	0	0	0.750648	0.113962	0	0
0	0	0	-0.088822	5.982914	3.383287	5.982914	9265	-4.072019E-12	-2.455784E+11	3.591049E+16	0	0	0.719597	0.113076	0	0
0	0	0	-0.096499	5.982914	3.376725	5.982914	9231.5	-4.668887E-12	-2.141838E+11	3.591049E+16	0	0	0.694861	0.112374	0	0
0	0	0	-0.100093	5.982682	3.373519	5.982682	9203.5	-4.181941E-12	-2.391234E+11	3.591049E+16	0	0	0.674286	0.111392	0	0
0	0	0	-0.10532	5.982835	3.36914	5.982835	9165	-4.164447E-12	-2.401279E+11	3.591049E+16	0	0	0.650356	0.110698	0	0
0	0	0	-0.109118	5.982802	3.365875	5.982802	9147.5	-5.447561E-12	-1.835684E+11	3.591049E+16	0	0	0.634192	0.109773	0	0
0	0	0	-0.113447	5.982735	3.362137	5.982735	9121.5	-4.511251E-12	-2.21668E+11	3.591049E+16	0	0	0.623836	0.108959	0	0
0	0	0	-0.11753	5.982895	3.358739	5.982895	9102.5	-4.674101E-12	-2.139449E+11	3.591049E+16	0	0	0.585628	0.108193	0	0
0	0	0	-0.119613	5.983107	3.357082	5.983107	9081.5	-5.049738E-12	-1.980301E+11	3.591049E+16	0	0	0.574454	0.107427	0	0
0	0	0	-0.122186	5.982789	3.354698	5.982789	9061.5	-4.202794E-12	-2.379369E+11	3.591049E+16	0	0	0.57945	0.106733	0	0
0	0	0	-0.124636	5.982636	3.352515	5.982636	9051.5	-3.437793E-12	-2.908843E+11	3.591049E+16	0	0	0.546032	0.105951	0	0
0	0	0	-0.126473	5.982762	3.351018	5.982762	9039	-4.713634E-12	-2.121505E+11	3.591049E+16	0	0	0.531958	0.105121	0	0
0	0	0	-0.127984	5.982822	3.349761	5.982822	9027	-5.731881E-12	-1.744628E+11	3.591049E+16	0	0	0.511668	0.104355	0	0
0	0	0	-0.129536	5.983014	3.348547	5.983014	9018	-4.853555E-12	-2.060345E+11	3.591049E+16	0	0	0.487653	0.103693	0	0
0	0	0	-0.129904	5.982755	3.348082	5.982755	9010.5	-4.523025E-12	-2.21091E+11	3.591049E+16	0	0	0.458393	0.102871	0	0
0	0	0	-0.131905	5.983206	3.346634	5.983206	9003	-3.713638E-12	-2.692777E+11	3.591049E+16	0	0	0.444443	0.102097	0	0
0	0	0	-0.133579	5.982802	3.344968	5.982802	9001.5	-4.883846E-12	-2.047567E+11	3.591049E+16	0	0	0.460518	0.101403	0	0
0	0	0	-0.134314	5.982895	3.344394	5.982895	8991.5	-3.147762E-12	-3.17686E+11	3.591049E+16	0	0	0.441566	0.100724	0	0
0	0	0	-0.137254	5.982729	3.341784	5.982729	8983.5	-4.612995E-12	-2.167789E+11	3.591049E+16	0	0	0.416406	0.100038	0	0
0	0	0	-0.138112	5.982795	3.34109	5.982795	8980	-4.164994E-12	-2.400964E+11	3.591049E+16	0	0	0.390136	0.099184	0	0
0	0	0	-0.139705	5.982749	3.339702	5.982749	8965.5	-5.026891E-12	-1.989301E+11	3.591049E+16	0	0	0.388099	0.098538	0	0
0	0	0	-0.140725	5.983007	3.33898	5.983007	8961.5	-4.637183E-12	-2.156482E+11	3.591049E+16	0	0	0.364168	0.097716	0	0
0	0	0	-0.144482	5.982828	3.335664	5.982828	8953.5	-4.8974E-12	-2.0419E+11	3.591049E+16	0	0	0.359991	0.097198	0	0
0	0	0	-0.147137	5.982808	3.333384	5.982808	8948.5	-3.713988E-12	-2.692524E+11	3.591049E+16	0	0	0.370785	0.096328	0	0
0	0	0	-0.147178	5.982914	3.333411	5.982914	8930.5	-4.449582E-12	-2.247402E+11	3.591049E+16	0	0	0.346449	0.095817	0	0
0	0	0	-0.148158	5.983014	3.332631	5.983014	8918	-4.544585E-12	-2.200421E+11	3.591049E+16	0	0	0.327978	0.094908	0	0
0	0	0	-0.150404	5.982981	3.330692	5.982981	8917.5	-4.051986E-12	-2.467925E+11	3.591049E+16	0	0	0.321684	0.094461	0	0
0	0	0	-0.154283	5.982987	3.32738	5.982987	8913	-3.676514E-12	-2.719968E+11	3.591049E+16	0	0	0.302237	0.093711	0	0
0	0	0	-0.155998	5.982987	3.325914	5.982987	8902	-3.788415E-12	-2.639627E+11	3.591049E+16	0	0	0.281917	0.093144	0	0
0	0	0	-0.157836	5.982643	3.324143	5.982643	8883.5	-3.756717E-12	-2.661899E+11	3.591049E+16	0	0	0.30312	0.09241	0	0
0	0	0	-0.160695	5.982795	3.321789	5.982795	8875	-3.753122E-12	-2.664448E+11	3.591049E+16	0	0	0.269963	0.091748	0	0
0	0	0	-0.161185	5.982941	3.321455	5.982941	8866.5	-5.577194E-12	-1.793016E+11	3.591049E+16	0	0	0.262604	0.090942	0	0
0	0	0	-0.163267	5.982968	3.31969	5.982968	8852.5	-4.58078E-12	-2.183034E+11	3.591049E+16	0	0	0.250933	0.090479	0	0
0	0	0	-0.164125	5.982934	3.318938	5.982934	8850	-3.915268E-12	-2.554104E+11	3.591049E+16	0	0	0.252843	0.089769	0	0
0	0	0	-0.165391	5.982961	3.317871	5.982961	8840	-3.81036E-12	-2.624424E+11	3.591049E+16	0	0	0.244499	0.089195	0	0
0	0	0	-0.164656	5.982941	3.318488	5.982941	8836.5	-3.93524E-12	-2.541141E+11	3.591049E+16	0	0	0.256426	0.088445	0	0
0	0	0	-0.165146	5.983007	3.318108	5.983007	8830	-3.830655E-12	-2.610519E+11	3.591049E+16	0	0	0.224823	0.087806	0	0
0	0	0	-0.166779	5.982855	3.316623	5.982855	8833.5	-3.907968E-12	-2.558874E+11	3.591049E+16	0	0	0.224536	0.087248	0	0
0	0	0	-0.166452	5.982709	3.316817	5.982709	8831.5	-3.665428E-12	-2.728194E+11	3.591049E+16	0	0	0.19356	0.086801	0	0
0	0	0	-0.166943	5.982848	3.316479	5.982848	8823.5	-4.269466E-12	-2.342213E+11	3.591049E+16	0	0	0.205483	0.086003	0	0
0	0	0	-0.165105	5.982729	3.317981	5.982729	8825	-5.075336E-12	-1.970313E+11	3.591049E+16	0	0	0.201275	0.08558	0	0
0	0	0	-0.166003	5.982855	3.317286	5.982855	8823	-4.300233E-12	-2.325456E+11	3.591049E+16	0	0	0.201454	0.084758	0	0
0	0	0	-0.166738	5.982729	3.316584	5.982729	8831.5	-4.951758E-12	-2.019485E+11	3.591049E+16	0	0	0.19061	0.084192	0	0
0	0	0	-0.165513	5.982696	3.317612	5.982696	8827	-4.27116E-12	-2.341284E+11	3.591049E+16	0	0	0.188641	0.083498	0	0
0	0	0	-0.165758	5.982782	3.317453	5.982782	8823.5	-4.947273E-12	-2.021316E+11	3.591049E+16	0	0	0.15255	0.083075	0	0
0	0	0	-0.164737	5.982861	3.318372	5.982861	8829.5	-5.166483E-12	-1.935553E+11	3.591049E+16	0	0	0.182056	0.082428	0	0
0	0	0	-0.165595	5.982716	3.317554	5.982716	8828.5	-4.639921E-12	-2.155209E+11	3.591049E+16	0	0	0.150894	0.081998	0	0
0	0	0	-0.166167	5.983034	3.317251	5.983034	8833.5	-4.243704E-12	-2.356432E+11	3.591049E+16	0	0	0.165016	0.081168	0	0
0	0	0	-0.166616	5.982934	3.316809	5.982934	8829	-5.034489E-12	-1.986299E+11	3.591049E+16	0	0	0.145969	0.080721	0	0
0	0	0	-0.165268	5.982888	3.317934	5.982888	8826.5	-3.574909E-12	-2.797274E+11	3.591049E+16	0	0	0.182266	0.079835	0	0
0	0	0	-0.166207	5.982842	3.317104	5.982842	8824	-3.929673E-12	-2.544741E+11	3.591049E+16	0	0	0.125869	0.07962	0	0
0	0	0	-0.165677	5.982914	3.3176	5.982914	8830.5	-4.12416E-12	-2.424736E+11	3.591049E+16	0	0	0.150863	0.078989	0	0
0	0	0	-0.166371	5.982815	3.316949	5.982815	8826.5	-4.333413E-12	-2.30765E+11	3.591049E+16	0	0	0.148079	0.078487	0	0
0	0	0	-0.164329	5.98304	3.318825	5.98304	8828.5	-4.011546E-12	-2.492805E+11	3.591049E+16	0	0	0.126742	0.077864	0	0
0	0	0	-0.166003	5.982795	3.317251	5.982795	8825.5	-4.46355E-12	-2.240369E+11	3.591049E+16	0	0	0.14437	0.07741	0	0
0	0	0	-0.1678	5.982729	3.315677	5.982729	8835	-3.556883E-12	-2.81145E+11	3.591049E+16	0	0	0.159018	0.07666	0	0
0	0	0	-0.166575	5.982914	3.316832	5.982914	8827	-4.567585E-12	-2.189341E+11	3.591049E+16	0	0	0.113814	0.076372	0	0
0	0	0	-0.168004	5.982769	3.315526	5.982769	8818.5	-4.944469E-12	-2.022462E+11	3.591049E+16	0	0	0.113035	0.07559	0	0
0	0	0	-0.168862	5.982802	3.314812	5.982802	8824.5	-4.009728E-12	-2.493934E+11	3.591049E+16	0	0	0.105893	0.075159	0	0
0	0	0	-0.170332	5.982835	3.313575	5.982835	8818	-4.708152E-12	-2.123976E+11	3.591049E+16	0	0	0.128137	0.074577	0	0
0	0	0	-0.172741	5.982941	3.311577	5.982941	8813.5	-4.525701E-12	-2.209603E+11	3.591049E+16	0	0	0.118965	0.074186	0	0
0	0	0	-0.1727	5.982623	3.311427	5.982623	8806.5	-4.35546E-12	-2.295969E+11	3.591049E+16	0	0	0.098127	0.073619	0	0
0	0	0	-0.174334	5.982795	3.310131	5.982795	8795	-3.890936E-12	-2.570076E+11	3.591049E+16	0	0	0.080785	0.073205	0	0
