Repository: ucf-photovoltaics/darts_pv_iv_analysis

File: vcad/20250505-PANASONIC_VBHN240SA06-20250505_110353_R0SC9GF17677_X_01.txt (part 1 of 2)
Vload_(V)	ILoad_(A)	RsLoad_(ohm)	SunsVoc_Voltage_(V)	SunsVoc_Current_(A)	Model_Voltage_(V)	Model_Current_(A)	Carrier_Density_(cm-3)	Lifetime_(s)	Inverse_Lifetime_(s-1)	(Carrier_Density+Doping)/qWni^2_(cm^2/C)	Carrier_Density_at_Vmp_(cm-3)	Lifetime_at_Vmp_(s)	Efficiency_(%)	Intensity_(suns)	Dark_IV_Voltage_(V)	Dark_IV_Current_(A)
3.474364	5.977307	0	52.174004	0.337319	51.787846	0.337319	8.57254E+15	0.000686	1335.848783	7.611459E+16	6.688201E+13	0.000378	18.646073	1.112826	0	0
3.345288	5.981682	-0.679949	52.056518	0.634114	51.338061	0.634114	8.508841E+15	0.000651	1415.34445	7.581585E+16	0	0	18.612576	1.110868	0	0
3.717834	5.981074	-0.718105	51.935682	0.956322	50.863744	0.956322	8.246833E+15	0.00065	1424.488894	7.458707E+16	0	0	18.512364	1.107359	0	0
6.888501	5.977535	0.168821	51.809987	1.274504	50.397457	1.274504	7.907888E+15	0.000658	1415.103273	7.299746E+16	0	0	18.430993	1.106416	0	0
11.242937	5.955428	4.380032	51.690989	1.568573	49.971252	1.568573	7.571486E+15	0.000671	1395.569108	7.141978E+16	0	0	18.432594	1.105177	0	0
15.579953	5.953008	3.72212	51.571175	1.843306	49.572366	1.843306	7.234291E+15	0.000684	1374.468951	6.983838E+16	0	0	18.447654	1.100342	0	0
19.33092	5.944966	3.27838	51.446174	2.095662	49.199976	2.095662	6.926667E+15	0.000699	1351.163724	6.839566E+16	0	0	18.430486	1.093133	0	0
23.172193	5.941777	2.692344	51.322888	2.332471	48.851695	2.332471	6.627993E+15	0.000713	1329.180666	6.699492E+16	0	0	18.416162	1.086651	0	0
26.973071	5.938261	2.112229	51.194049	2.558107	48.516835	2.558107	6.327866E+15	0.000725	1312.486759	6.558736E+16	0	0	18.430692	1.081313	0	0
31.30578	5.932534	1.467146	51.06378	2.769902	48.201078	2.769902	6.042985E+15	0.000738	1295.251681	6.425131E+16	0	0	18.4309	1.074184	0	0
35.654666	5.941861	0.590033	50.935471	2.971714	47.902415	2.971714	5.756716E+15	0.000749	1280.173665	6.290874E+16	0	0	18.395191	1.064889	0	0
36.754128	5.966857	-0.417435	50.811818	3.154364	47.631437	3.154364	5.478788E+15	0.00076	1266.188244	6.160529E+16	0	0	18.385997	1.05553	0	0
37.96047	6.055146	-36.946259	50.688492	3.322534	47.379625	3.322534	5.216001E+15	0.000772	1250.179181	6.037286E+16	0	0	18.380681	1.046595	0	0
39.01141	6.006213	-10.749209	50.562103	3.477865	47.142603	3.477865	4.972716E+15	0.000784	1235.098037	5.923188E+16	0	0	18.400335	1.037156	0	0
40.12122	5.974584	-2.057835	50.441839	3.624309	46.922041	3.624309	4.739517E+15	0.000794	1221.88423	5.813821E+16	0	0	18.437158	1.026822	0	0
41.228438	5.898718	0.116629	50.317042	3.762466	46.710136	3.762466	4.510009E+15	0.000803	1212.06203	5.706185E+16	0	0	18.452724	1.016496	0	0
42.413552	5.723404	0.502045	50.194287	3.889934	46.513046	3.889934	4.300263E+15	0.000813	1199.34062	5.607817E+16	0	0	18.436572	1.007321	0	0
43.510294	5.496452	0.615472	50.069899	4.010644	46.324427	4.010644	4.091243E+15	0.000822	1189.182813	5.509789E+16	0	0	18.434118	0.998465	0	0
44.561932	5.20812	0.658507	49.946614	4.122211	46.147891	4.122211	3.893956E+15	0.00083	1179.868695	5.417264E+16	0	0	18.44599	0.988819	0	0
45.55149	4.906262	0.649272	49.823777	4.228796	45.9789	4.228796	3.702191E+15	0.000837	1171.409433	5.327328E+16	0	0	18.46671	0.978805	0	0
46.592979	4.322274	0.715718	49.697592	4.326617	45.818498	4.326617	3.519965E+15	0.000844	1164.16431	5.241867E+16	0	0	18.488237	0.969046	0	0
47.541799	3.746335	0.739321	49.579248	4.417918	45.670701	4.417918	3.345922E+15	0.000851	1156.163477	5.160243E+16	0	0	18.498152	0.959727	0	0
48.478198	3.130834	0.744332	49.452327	4.504366	45.524603	4.504366	3.1747E+15	0.000856	1152.109185	5.079942E+16	0	0	18.526083	0.95048	0	0
49.310317	2.357121	0.850652	49.330512	4.584399	45.388976	4.584399	3.020863E+15	0.000862	1145.271897	5.007795E+16	0	0	18.533536	0.941097	0	0
50.073271	1.640734	0.985413	49.207308	4.662007	45.256618	4.662007	2.862902E+15	0.000865	1142.961189	4.933713E+16	0	0	18.533371	0.931874	0	0
50.705279	0.977415	1.273701	49.084471	4.733124	45.131792	4.733124	2.717911E+15	0.000868	1139.808866	4.865714E+16	0	0	18.538349	0.923003	0	0
51.169452	0.458825	2.018267	48.963718	4.798672	45.01438	4.798672	2.57764E+15	0.000872	1136.052639	4.799929E+16	0	0	18.534518	0.9139	0	0
51.542706	0.032405	19.565306	48.84035	4.860838	44.899956	4.860838	2.443958E+15	0.000874	1134.496894	4.737234E+16	0	0	18.55608	0.904437	0	0
43.551679	5.485956	0.619079	48.714165	4.920266	44.787827	4.920266	2.318349E+15	0.000875	1133.936781	4.678324E+16	0	0	18.57259	0.894767	0	0
52.280587	0	0	48.59235	4.976939	44.681556	4.976939	2.195764E+15	0.000875	1135.013909	4.620834E+16	0	0	18.587443	0.885528	0	0
0	0	0	48.471923	5.029911	44.580219	5.029911	2.076178E+15	0.000874	1137.353606	4.564749E+16	0	0	18.607872	0.87656	0	0
0	0	0	48.350475	5.081499	44.480715	5.081499	1.9661E+15	0.000874	1137.373326	4.513124E+16	0	0	18.599457	0.867825	0	0
0	0	0	48.227271	5.129153	44.384561	5.129153	1.862275E+15	0.000874	1137.857566	4.464432E+16	0	0	18.611698	0.859097	0	0
0	0	0	48.109171	5.17324	44.294671	5.17324	1.762426E+15	0.000875	1137.449253	4.417604E+16	0	0	18.617835	0.850546	0	0
0	0	0	47.986171	5.21545	44.204847	5.21545	1.665934E+15	0.000874	1139.874444	4.37235E+16	0	0	18.604455	0.84217	0	0
0	0	0	47.86942	5.25322	44.122187	5.25322	1.577815E+15	0.000873	1141.45476	4.331023E+16	0	0	18.612971	0.833554	0	0
0	0	0	47.749401	5.290115	44.039489	5.290115	1.49042E+15	0.00087	1145.409691	4.290037E+16	0	0	18.613855	0.824915	0	0
0	0	0	47.628402	5.324246	43.959128	5.324246	1.411447E+15	0.000867	1149.92929	4.252999E+16	0	0	18.638801	0.816291	0	0
0	0	0	47.511324	5.356577	43.882628	5.356577	1.334152E+15	0.000864	1154.928723	4.216749E+16	0	0	18.647351	0.808187	0	0
0	0	0	47.389467	5.388061	43.805254	5.388061	1.260062E+15	0.000858	1162.439976	4.182001E+16	0	0	18.648095	0.800051	0	0
0	0	0	47.26855	5.417311	43.730537	5.417311	1.191895E+15	0.000854	1168.371895	4.150032E+16	0	0	18.649249	0.792267	0	0
0	0	0	47.149797	5.44555	43.65816	5.44555	1.124478E+15	0.000849	1175.879821	4.118414E+16	0	0	18.635131	0.78449	0	0
0	0	0	47.026797	5.471679	43.585865	5.471679	1.060997E+15	0.000843	1184.619309	4.088643E+16	0	0	18.60404	0.776898	0	0
0	0	0	46.909229	5.496318	43.517572	5.496318	1.001826E+15	0.000838	1191.533892	4.060892E+16	0	0	18.615843	0.769169	0	0
0	0	0	46.786597	5.519962	43.448201	5.519962	9.437129E+14	0.00083	1202.956453	4.033638E+16	0	0	18.630756	0.761616	0	0
0	0	0	46.66572	5.541822	43.381247	5.541822	8.910565E+14	0.000824	1212.131976	4.008943E+16	0	0	18.63577	0.754104	0	0
0	0	0	46.544844	5.562815	43.315328	5.562815	8.3901E+14	0.000816	1224.207469	3.984534E+16	0	0	18.65563	0.746727	0	0
0	0	0	46.42262	5.582386	43.250131	5.582386	7.904565E+14	0.000807	1237.43765	3.961763E+16	0	0	18.658195	0.739638	0	0
0	0	0	46.297456	5.601325	43.184476	5.601325	7.445065E+14	0.000799	1250.606965	3.940213E+16	0	0	18.637754	0.732709	0	0
0	0	0	46.173068	5.61953	43.120034	5.61953	7.005693E+14	0.000789	1266.404055	3.919607E+16	0	0	18.645223	0.726107	0	0
0	0	0	46.049986	5.637038	43.056984	5.637038	6.580815E+14	0.000779	1283.619942	3.89968E+16	0	0	18.624905	0.719593	0	0
0	0	0	45.926006	5.653508	42.994515	5.653508	6.182476E+14	0.000769	1300.260745	3.880999E+16	0	0	18.616191	0.71272	0	0
0	0	0	45.805293	5.668415	42.934658	5.668415	5.81062E+14	0.00076	1315.853533	3.863559E+16	0	0	18.604535	0.705951	0	0
0	0	0	45.68311	5.683048	42.874663	5.683048	5.457352E+14	0.00075	1333.291617	3.846991E+16	0	0	18.576997	0.699253	0	0
0	0	0	45.554638	5.696715	42.812795	5.696715	5.132905E+14	0.000739	1352.37178	3.831775E+16	0	0	18.604563	0.692204	0	0
0	0	0	45.434701	5.71001	42.755103	5.71001	4.823119E+14	0.000729	1371.108563	3.817247E+16	0	0	18.588956	0.685715	0	0
0	0	0	45.308843	5.722746	42.695462	5.722746	4.516536E+14	0.000716	1396.228704	3.802868E+16	0	0	18.588379	0.679369	0	0
0	0	0	45.188293	5.733948	42.639081	5.733948	4.247107E+14	0.000707	1414.493138	3.790233E+16	0	0	18.558178	0.672895	0	0
0	0	0	45.059454	5.745301	42.579389	5.745301	3.980874E+14	0.000696	1437.232651	3.777747E+16	0	0	18.561665	0.666725	0	0
0	0	0	44.935392	5.75592	42.522319	5.75592	3.740871E+14	0.000684	1462.173916	3.766491E+16	0	0	18.528794	0.660395	0	0
0	0	0	44.809085	5.766374	42.464632	5.766374	3.499703E+14	0.000671	1490.055009	3.75518E+16	0	0	18.505638	0.654201	0	0
0	0	0	44.682696	5.775719	42.407613	5.775719	3.28163E+14	0.000659	1516.368241	3.744953E+16	0	0	18.496044	0.647839	0	0
0	0	0	44.557409	5.785275	42.351213	5.785275	3.073067E+14	0.000648	1542.842267	3.735172E+16	0	0	18.529951	0.64147	0	0
0	0	0	44.426201	5.793747	42.29297	5.793747	2.877193E+14	0.000635	1574.889575	3.725985E+16	0	0	18.535751	0.635236	0	0
0	0	0	44.301445	5.802198	42.237658	5.802198	2.694962E+14	0.000624	1601.698296	3.717439E+16	0	0	18.527918	0.629146	0	0
0	0	0	44.169094	5.809978	42.179615	5.809978	2.516111E+14	0.00061	1639.881066	3.709051E+16	0	0	18.523248	0.6232	0	0
0	0	0	44.043031	5.817461	42.124497	5.817461	2.356767E+14	0.000599	1670.16727	3.701578E+16	0	0	18.463145	0.617301	0	0
0	0	0	43.90823	5.824645	42.066027	5.824645	2.198449E+14	0.000584	1710.914152	3.694153E+16	0	0	18.447	0.611507	0	0
0	0	0	43.776368	5.831376	42.00911	5.831376	2.057309E+14	0.000573	1746.53682	3.687534E+16	0	0	18.401262	0.605753	0	0
0	0	0	43.646508	5.83811	41.953199	5.83811	1.916163E+14	0.000558	1790.918861	3.680914E+16	0	0	18.402023	0.600062	0	0
0	0	0	43.512523	5.844311	41.895904	5.844311	1.787265E+14	0.000545	1835.438856	3.674869E+16	0	0	18.406383	0.59414	0	0
0	0	0	43.382336	5.850334	41.840392	5.850334	1.668628E+14	0.000533	1875.219074	3.669305E+16	0	0	18.38441	0.588537	0	0
0	0	0	43.246473	5.856038	41.782773	5.856038	1.554314E+14	0.00052	1923.455409	3.663944E+16	0	0	18.382338	0.583023	0	0
0	0	0	43.114244	5.861638	41.726834	5.861638	1.450613E+14	0.000508	1967.645339	3.659081E+16	0	0	18.359068	0.57762	0	0
0	0	0	42.977237	5.866387	41.669264	5.866387	1.349638E+14	0.000495	2019.848286	3.654345E+16	0	0	18.331986	0.572545	0	0
0	0	0	42.8446	5.87138	41.613572	5.87138	1.258012E+14	0.000484	2066.906892	3.650048E+16	0	0	18.350889	0.567366	0	0
0	0	0	42.70404	5.876216	41.554787	5.876216	1.169536E+14	0.000469	2131.989722	3.645898E+16	0	0	18.309759	0.562323	0	0
0	0	0	42.566544	5.880696	41.49746	5.880696	1.089734E+14	0.000458	2185.12629	3.642156E+16	0	0	18.265865	0.557296	0	0
0	0	0	42.431619	5.885203	41.441308	5.885203	1.011024E+14	0.000445	2247.714329	3.638464E+16	0	0	18.252672	0.552221	0	0
0	0	0	42.300412	5.889021	41.386906	5.889021	9.394679E+13	0.000433	2311.72788	3.635109E+16	0	0	18.239702	0.547018	0	0
0	0	0	42.161812	5.892734	41.329595	5.892734	8.741219E+13	0.000422	2368.626451	3.632044E+16	0	0	18.259471	0.541975	0	0
0	0	0	42.020395	5.896322	41.27125	5.896322	8.148928E+13	0.000411	2435.458923	3.629266E+16	0	0	18.230492	0.537131	0	0
0	0	0	41.880775	5.900046	41.213725	5.900046	7.566385E+13	0.000398	2512.676205	3.626534E+16	0	0	18.169882	0.532272	0	0
0	0	0	41.733273	5.903163	41.153147	5.903163	7.014519E+13	0.000385	2595.364575	3.623946E+16	0	0	18.168098	0.527717	0	0
0	0	0	41.588058	5.906407	41.093583	5.906407	6.508837E+13	0.000375	2668.388408	3.621574E+16	0	0	18.132196	0.522817	0	0
0	0	0	41.442353	5.90943	41.03393	5.90943	6.013853E+13	0.000361	2771.491143	3.619253E+16	0	0	18.079662	0.518326	0	0
0	0	0	41.298322	5.912321	40.975054	5.912321	5.563067E+13	0.000349	2864.998192	3.617139E+16	0	0	18.048251	0.51357	0	0
0	0	0	41.151229	5.915209	40.915014	5.915209	5.144496E+13	0.000337	2966.031481	3.615176E+16	0	0	18.039019	0.508711	0	0
0	0	0	41.006055	5.91793	40.855845	5.91793	4.761507E+13	0.000326	3068.114401	3.61338E+16	0	0	18.019653	0.503956	0	0
0	0	0	40.855164	5.920212	40.794435	5.920212	4.399621E+13	0.000315	3172.900741	3.611682E+16	0	0	17.985689	0.499272	0	0
0	0	0	40.707866	5.922886	40.734557	5.922886	4.069293E+13	0.000305	3280.173379	3.610133E+16	0	0	18.001417	0.494765	0	0
0	0	0	40.560895	5.925042	40.67488	5.925042	3.752089E+13	0.000292	3420.740828	3.608645E+16	0	0	17.935136	0.490433	0	0
0	0	0	40.412168	5.927065	40.614549	5.927065	3.466198E+13	0.000283	3529.442529	3.607305E+16	0	0	17.89018	0.486157	0	0
0	0	0	40.263401	5.92939	40.554277	5.92939	3.202563E+13	0.000273	3668.669241	3.606068E+16	0	0	17.895225	0.481841	0	0
0	0	0	40.116226	5.931273	40.494692	5.931273	2.956107E+13	0.000262	3820.667373	3.604912E+16	0	0	17.839291	0.477606	0	0
0	0	0	39.966029	5.933264	40.433946	5.933264	2.728491E+13	0.000253	3947.881346	3.603845E+16	0	0	17.800865	0.473314	0	0
0	0	0	39.817955	5.934865	40.374083	5.934865	2.520506E+13	0.000244	4105.669865	3.60287E+16	0	0	17.780247	0.468822	0	0
0	0	0	39.665063	5.936863	40.31236	5.936863	2.324538E+13	0.000235	4259.303767	3.60195E+16	0	0	17.768736	0.464434	0	0
0	0	0	39.516173	5.938298	40.252248	5.938298	2.146219E+13	0.000225	4445.451169	3.601114E+16	0	0	17.772407	0.460286	0	0
0	0	0	39.35789	5.939964	40.188411	5.939964	1.976403E+13	0.000217	4600.141087	3.600318E+16	0	0	17.697034	0.456282	0	0
0	0	0	39.204549	5.941454	40.126598	5.941454	1.823924E+13	0.000208	4807.853178	3.599603E+16	0	0	17.63677	0.452342	0	0
0	0	0	39.051167	5.942952	40.064815	5.942952	1.674677E+13	0.000199	5012.751439	3.598903E+16	0	0	17.589001	0.448402	0	0
0	0	0	38.896682	5.944609	40.002662	5.944609	1.541723E+13	0.000191	5227.804343	3.598279E+16	0	0	17.571967	0.444334	0	0
0	0	0	38.74183	5.945799	39.940319	5.945799	1.419273E+13	0.000184	5441.548061	3.597705E+16	0	0	17.563222	0.440282	0	0
0	0	0	38.585997	5.946908	39.877598	5.946908	1.305755E+13	0.000178	5629.403362	3.597172E+16	0	0	17.526892	0.436102	0	0
0	0	0	38.430001	5.948147	39.814877	5.948147	1.201064E+13	0.00017	5897.240221	3.596682E+16	0	0	17.481178	0.431954	0	0
0	0	0	38.271719	5.94943	39.751282	5.94943	1.10417E+13	0.000162	6188.970104	3.596227E+16	0	0	17.504051	0.428166	0	0
0	0	0	38.116785	5.950561	39.689039	5.950561	1.014994E+13	0.000155	6458.35067	3.595809E+16	0	0	17.439487	0.424521	0	0
0	0	0	37.957032	5.951753	39.624904	5.951753	9.318592E+12	0.000149	6724.928554	3.595419E+16	0	0	17.401948	0.420893	0	0
0	0	0	37.799362	5.952686	39.561571	5.952686	8.570747E+12	0.000143	7015.200058	3.595068E+16	0	0	17.349597	0.417248	0	0
0	0	0	37.638711	5.953629	39.497068	5.953629	7.862371E+12	0.000137	7306.492949	3.594736E+16	0	0	17.278431	0.41362	0	0
0	0	0	37.480469	5.954577	39.433568	5.954577	7.220604E+12	0.00013	7665.32782	3.594435E+16	0	0	17.24373	0.409896	0	0
0	0	0	37.317572	5.955638	39.368261	5.955638	6.620509E+12	0.000124	8039.907532	3.594154E+16	0	0	17.250112	0.405955	0	0
0	0	0	37.15443	5.956509	39.302822	5.956509	6.078152E+12	0.000119	8406.63952	3.593899E+16	0	0	17.240242	0.402247	0	0
0	0	0	36.992472	5.957196	39.237818	5.957196	5.566178E+12	0.000114	8751.48496	3.593659E+16	0	0	17.160515	0.398866	0	0
0	0	0	36.82104	5.958154	39.169128	5.958154	5.096625E+12	0.000109	9173.405679	3.593439E+16	0	0	17.129795	0.395494	0	0
0	0	0	36.656672	5.958929	39.10324	5.958929	4.669645E+12	0.000103	9681.511879	3.593239E+16	0	0	17.057741	0.392169	0	0
0	0	0	36.489202	5.959497	39.036039	5.959497	4.256573E+12	9.886261E-5	10115.047882	3.593045E+16	0	0	17.050049	0.388788	0	0
0	0	0	36.320914	5.960177	38.968579	5.960177	3.894861E+12	9.427341E-5	10607.444496	3.592875E+16	0	0	16.995958	0.385224	0	0
0	0	0	36.150707	5.961042	38.900454	5.961042	3.5579E+12	8.886439E-5	11253.101804	3.592717E+16	0	0	17.001038	0.381627	0	0
0	0	0	35.976376	5.961764	38.830631	5.961764	3.248645E+12	8.43607E-5	11853.860148	3.592572E+16	0	0	17.013721	0.377975	0	0
0	0	0	35.802575	5.962474	38.76104	5.962474	2.963185E+12	8.103839E-5	12339.82997	3.592438E+16	0	0	16.919136	0.374634	0	0
0	0	0	35.624119	5.962995	38.689504	5.962995	2.696783E+12	7.718299E-5	12956.222081	3.592313E+16	0	0	16.84571	0.371509	0	0
0	0	0	35.449175	5.963666	38.61948	5.963666	2.455028E+12	7.362359E-5	13582.603988	3.5922E+16	0	0	16.833908	0.368288	0	0
0	0	0	35.26537	5.964019	38.54574	5.964019	2.229323E+12	6.928895E-5	14432.316119	3.592094E+16	0	0	16.741437	0.365107	0	0
0	0	0	35.085076	5.964846	38.473694	5.964846	2.028209E+12	6.614172E-5	15119.050822	3.592E+16	0	0	16.637849	0.361814	0	0
0	0	0	34.900372	5.965248	38.399657	5.965248	1.836417E+12	6.147597E-5	16266.517664	3.59191E+16	0	0	16.656729	0.358298	0	0
0	0	0	34.71036	5.965628	38.323487	5.965628	1.665917E+12	5.946762E-5	16815.873874	3.59183E+16	0	0	16.617406	0.354949	0	0
0	0	0	34.522226	5.966372	38.248313	5.966372	1.507646E+12	5.56139E-5	17981.115517	3.591756E+16	0	0	16.592957	0.351872	0	0
0	0	0	34.328252	5.966519	38.170436	5.966519	1.360499E+12	5.182064E-5	19297.328388	3.591687E+16	0	0	16.541803	0.348811	0	0
0	0	0	34.130766	5.967149	38.091473	5.967149	1.228959E+12	4.999546E-5	20001.818037	3.591625E+16	0	0	16.471414	0.345998	0	0
0	0	0	33.93279	5.967645	38.012248	5.967645	1.106636E+12	4.563067E-5	21915.08295	3.591568E+16	0	0	16.426569	0.343049	0	0
0	0	0	33.733099	5.968101	37.932324	5.968101	9.945973E+11	4.355352E-5	22960.25528	3.591515E+16	0	0	16.366603	0.3399	0	0
0	0	0	33.529652	5.968536	37.850894	5.968536	8.936636E+11	4.114412E-5	24304.809666	3.591468E+16	0	0	16.325767	0.336719	0	0
0	0	0	33.325591	5.968698	37.769033	5.968698	8.022277E+11	3.876272E-5	25797.985717	3.591425E+16	0	0	16.380624	0.333658	0	0
0	0	0	33.117284	5.96937	37.685863	5.96937	7.186853E+11	3.644684E-5	27437.221365	3.591386E+16	0	0	16.328745	0.330869	0	0
0	0	0	32.913468	5.969603	37.604179	5.969603	6.436289E+11	3.325565E-5	30070.075507	3.591351E+16	0	0	16.248344	0.328183	0	0
0	0	0	32.699893	5.970066	37.518772	5.970066	5.750889E+11	3.22304E-5	31026.611188	3.591318E+16	0	0	16.199805	0.32553	0	0
0	0	0	32.480151	5.970231	37.430661	5.970231	5.150963E+11	2.973978E-5	33624.996661	3.59129E+16	0	0	16.156631	0.322964	0	0
0	0	0	32.249588	5.970503	37.338302	5.970503	4.589341E+11	2.819466E-5	35467.71291	3.591264E+16	0	0	16.040122	0.319943	0	0
0	0	0	32.021883	5.970993	37.247295	5.970993	4.075345E+11	2.562046E-5	39031.309579	3.59124E+16	0	0	16.054602	0.316842	0	0
0	0	0	31.792422	5.971191	37.155342	5.971191	3.597804E+11	2.352102E-5	42515.169895	3.591217E+16	0	0	16.030274	0.314069	0	0
0	0	0	31.55998	5.971567	37.062367	5.971567	3.18113E+11	2.24114E-5	44620.143663	3.591198E+16	0	0	15.945879	0.311559	0	0
0	0	0	31.319861	5.971797	36.966188	5.971797	2.810042E+11	2.04368E-5	48931.328889	3.59118E+16	0	0	15.876607	0.309018	0	0
0	0	0	31.081906	5.971907	36.870774	5.971907	2.478244E+11	1.920487E-5	52070.117444	3.591165E+16	0	0	15.758722	0.30666	0	0
0	0	0	30.833538	5.972514	36.771679	5.972514	2.176571E+11	1.757016E-5	56914.691915	3.591151E+16	0	0	15.748236	0.303855	0	0
0	0	0	30.585088	5.972683	36.672134	5.972683	1.913857E+11	1.576365E-5	63437.071899	3.591138E+16	0	0	15.724997	0.300874	0	0
0	0	0	30.332514	5.972918	36.571012	5.972918	1.673406E+11	1.552936E-5	64394.135252	3.591127E+16	0	0	15.736027	0.298324	0	0
0	0	0	30.076101	5.973053	36.468255	5.973053	1.463099E+11	1.407371E-5	71054.446247	3.591117E+16	0	0	15.670735	0.295823	0	0
0	0	0	29.809806	5.973414	36.361786	5.973414	1.276373E+11	1.293482E-5	77310.682809	3.591109E+16	0	0	15.586082	0.293529	0	0
0	0	0	29.543878	5.973449	36.255119	5.973449	1.11117E+11	1.161838E-5	86070.510851	3.591101E+16	0	0	15.483029	0.291227	0	0
0	0	0	29.275745	5.973723	36.147843	5.973723	9.621944E+10	1.099245E-5	90971.511825	3.591094E+16	0	0	15.435362	0.28859	0	0
0	0	0	29.003283	5.973824	36.038641	5.973824	8.333577E+10	9.607583E-6	104084.44887	3.591088E+16	0	0	15.46371	0.285833	0	0
0	0	0	28.728412	5.974257	35.928878	5.974257	7.209121E+10	8.946357E-6	111777.337575	3.591082E+16	0	0	15.444364	0.283203	0	0
0	0	0	28.445578	5.974165	35.815298	5.974165	6.221811E+10	7.945302E-6	125860.544826	3.591078E+16	0	0	15.369416	0.281021	0	0
0	0	0	28.16013	5.974531	35.701242	5.974531	5.362726E+10	7.819511E-6	127885.231004	3.591074E+16	0	0	15.316221	0.278855	0	0
0	0	0	27.872763	5.974625	35.586085	5.974625	4.602404E+10	6.515255E-6	153485.922649	3.59107E+16	0	0	15.197162	0.276626	0	0
0	0	0	27.580741	5.974785	35.469154	5.974785	3.944304E+10	6.319849E-6	158231.634612	3.591067E+16	0	0	15.111171	0.274116	0	0
0	0	0	27.27953	5.974799	35.348349	5.974799	3.376799E+10	5.599908E-6	178574.354246	3.591065E+16	0	0	15.070973	0.271447	0	0
0	0	0	26.982035	5.974966	35.229247	5.974966	2.883681E+10	5.085732E-6	196628.530586	3.591062E+16	0	0	15.082059	0.269209	0	0
0	0	0	26.676945	5.975046	35.106986	5.975046	2.450372E+10	4.345755E-6	230109.590388	3.59106E+16	0	0	15.024829	0.267171	0	0
0	0	0	26.372386	5.975332	34.985239	5.975332	2.086359E+10	3.963363E-6	252310.994695	3.591058E+16	0	0	14.921071	0.265213	0	0
0	0	0	26.062559	5.975279	34.860898	5.975279	1.769143E+10	3.479992E-6	287356.981509	3.591057E+16	0	0	14.831412	0.263095	0	0
0	0	0	25.752078	5.975631	34.736901	5.975631	1.500588E+10	3.378759E-6	295966.695638	3.591056E+16	0	0	14.806587	0.260609	0	0
0	0	0	25.440291	5.975479	34.611628	5.975479	1.26918E+10	2.783575E-6	359250.189883	3.591055E+16	0	0	14.803609	0.258196	0	0
0	0	0	25.121847	5.975745	34.48433	5.975745	1.073079E+10	2.847753E-6	351153.995955	3.591054E+16	0	0	14.807102	0.256221	0	0
0	0	0	24.800953	5.975818	34.355759	5.975818	9.066365E+9	2.205675E-6	453375.919514	3.591053E+16	0	0	14.714222	0.254479	0	0
0	0	0	24.483939	5.976077	34.229051	5.976077	7.632591E+9	2.172543E-6	460290.169824	3.591052E+16	0	0	14.518995	0.252721	0	0
0	0	0	24.16378	5.976203	34.100878	5.976203	6.417051E+9	1.916354E-6	521824.31558	3.591052E+16	0	0	14.493749	0.250219	0	0
0	0	0	23.841008	5.975924	33.970979	5.975924	5.406421E+9	1.954317E-6	511687.793618	3.591051E+16	0	0	14.555023	0.247806	0	0
0	0	0	23.515009	5.976236	33.840789	5.976236	4.54722E+9	1.831631E-6	545961.585292	3.591051E+16	0	0	14.532354	0.245959	0	0
0	0	0	23.191747	5.976369	33.711401	5.976369	3.819165E+9	1.228538E-6	813975.891209	3.59105E+16	0	0	14.402643	0.244257	0	0
0	0	0	22.862318	5.976409	33.579382	5.976409	3.20209E+9	1.330103E-6	751821.282366	3.59105E+16	0	0	14.284633	0.242411	0	0
0	0	0	22.533747	5.976436	33.447686	5.976436	2.688691E+9	1.274957E-6	784340.270834	3.59105E+16	0	0	14.188175	0.240197	0	0
0	0	0	22.209708	5.976569	33.318006	5.976569	2.250094E+9	1.114381E-6	897359.056471	3.59105E+16	0	0	14.253637	0.237959	0	0
0	0	0	21.882811	5.976403	33.186623	5.976403	1.883917E+9	9.615246E-7	1040015.003707	3.59105E+16	0	0	14.244509	0.236169	0	0
0	0	0	21.552893	5.976403	33.054338	5.976403	1.581201E+9	9.520446E-7	1050370.953592	3.591049E+16	0	0	14.11004	0.234762	0	0
0	0	0	21.221259	5.976575	32.921702	5.976575	1.325077E+9	6.515899E-7	1534707.61542	3.591049E+16	0	0	14.017325	0.232772	0	0
0	0	0	20.889502	5.976522	32.78858	5.976522	1.108628E+9	5.451815E-7	1834251.484336	3.591049E+16	0	0	13.937561	0.230383	0	0
0	0	0	20.559665	5.976781	32.656855	5.976781	9.266762E+8	5.631179E-7	1775826.949751	3.591049E+16	0	0	13.925136	0.228337	0	0
0	0	0	20.231216	5.976721	32.525048	5.976721	7.745354E+8	4.388644E-7	2278608.101741	3.591049E+16	0	0	13.913891	0.226906	0	0
0	0	0	19.905708	5.976821	32.394749	5.976821	6.48045E+8	5.477506E-7	1825648.321609	3.591049E+16	0	0	13.776315	0.225571	0	0
0	0	0	19.58216	5.976934	32.265271	5.976934	5.42619E+8	4.119219E-7	2427644.536484	3.591049E+16	0	0	13.748832	0.223453	0	0
0	0	0	19.260204	5.976847	32.13601	5.976847	4.550668E+8	4.161515E-7	2402971.321977	3.591049E+16	0	0	13.735988	0.221192	0	0
0	0	0	18.934736	5.976901	32.005639	5.976901	3.820458E+8	4.548617E-7	2198470.385105	3.591049E+16	0	0	13.705201	0.219609	0	0
0	0	0	18.613148	5.977093	31.877137	5.977093	3.210182E+8	3.10527E-7	3220331.960509	3.591049E+16	0	0	13.612573	0.218099	0	0
0	0	0	18.288865	5.976794	31.746461	5.976794	2.692275E+8	2.944186E-7	3396524.884713	3.591049E+16	0	0	13.517333	0.216516	0	0
0	0	0	17.959314	5.976781	31.614306	5.976781	2.262663E+8	4.695548E-7	2129676.919839	3.591049E+16	0	0	13.51559	0.214222	0	0
0	0	0	17.635725	5.976927	31.484908	5.976927	1.898837E+8	1.646803E-7	6072372.799239	3.591049E+16	0	0	13.527252	0.212312	0	0
0	0	0	17.311278	5.976954	31.354896	5.976954	1.58898E+8	1.343338E-7	7444143.671727	3.591049E+16	0	0	13.404373	0.211193	0	0
0	0	0	16.990997	5.977106	31.226856	5.977106	1.33398E+8	1.560738E-7	6407224.585554	3.591049E+16	0	0	13.241803	0.209635	0	0
0	0	0	16.665529	5.977106	31.096378	5.977106	1.119383E+8	1.40796E-7	7102476.606734	3.591049E+16	0	0	13.227024	0.207517	0	0
0	0	0	16.342062	5.9771	30.966686	5.9771	9.414255E+7	2.082897E-7	4801005.33815	3.591049E+16	0	0	13.287283	0.205559	0	0
0	0	0	16.019617	5.977013	30.837206	5.977013	7.895428E+7	1.746886E-7	5724471.377674	3.591049E+16	0	0	13.201702	0.204496	0	0
0	0	0	15.693781	5.977166	30.706961	5.977166	6.628803E+7	1.419807E-7	7043212.607098	3.591049E+16	0	0	13.024244	0.203113	0	0
0	0	0	15.37301	5.977033	30.57803	5.977033	5.56845E+7	8.427159E-8	1.186639E+7	3.591049E+16	0	0	12.964666	0.201075	0	0
0	0	0	15.051422	5.977266	30.449703	5.977266	4.669149E+7	1.469588E-7	6804628.509444	3.591049E+16	0	0	13.004575	0.199045	0	0
0	0	0	14.736204	5.977319	30.323478	5.977319	3.925816E+7	6.372869E-8	1.569152E+7	3.591049E+16	0	0	12.924123	0.19803	0	0
0	0	0	14.416372	5.977073	30.194618	5.977073	3.299366E+7	3.510631E-7	2848490.54606	3.591049E+16	0	0	12.802581	0.196783	0	0
0	0	0	14.104666	5.977133	30.069815	5.977133	2.782445E+7	-1.097926E-6	-910808.207308	3.591049E+16	0	0	12.791904	0.194642	0	0
0	0	0	13.793287	5.97708	29.944843	5.97708	2.340665E+7	4.445533E-8	2.249449E+7	3.591049E+16	0	0	12.851798	0.192787	0	0
0	0	0	13.476314	5.977431	29.818731	5.977431	1.977698E+7	5.041528E-8	1.983526E+7	3.591049E+16	0	0	12.649284	0.191988	0	0
0	0	0	13.165302	5.977166	29.693324	5.977166	1.671311E+7	3.266817E-8	3.061084E+7	3.591049E+16	0	0	12.575769	0.190701	0	0
0	0	0	12.858538	5.976901	29.569604	5.976901	1.408124E+7	-5.048683E-8	-1.980715E+7	3.591049E+16	0	0	12.600626	0.188256	0	0
0	0	0	12.553734	5.977173	29.448173	5.977173	1.190213E+7	3.746329E-8	2.66928E+7	3.591049E+16	0	0	12.591101	0.186937	0	0
0	0	0	12.251094	5.977166	29.326829	5.977166	1.008336E+7	1.102836E-8	9.06753E+7	3.591049E+16	0	0	12.38095	0.186218	0	0
0	0	0	11.949515	5.977206	29.206045	5.977206	8551575	2.824313E-8	3.540684E+7	3.591049E+16	0	0	12.346499	0.184348	0	0
0	0	0	11.651572	5.977325	29.086953	5.977325	7260977.5	2.28549E-8	4.375429E+7	3.591049E+16	0	0	12.417555	0.182421	0	0
0	0	0	11.355466	5.977246	28.968018	5.977246	6168695.5	2.703118E-8	3.699431E+7	3.591049E+16	0	0	12.319812	0.18163	0	0
0	0	0	11.057277	5.977319	28.848697	5.977319	5251034	-1.303992E-7	-7668760.319706	3.591049E+16	0	0	12.185018	0.180375	0	0
0	0	0	10.76554	5.977159	28.731269	5.977159	4474327.5	3.225574E-8	3.100223E+7	3.591049E+16	0	0	12.245822	0.178058	0	0
0	0	0	10.474947	5.977212	28.614935	5.977212	3808217.5	-1.502E-7	-6657787.581854	3.591049E+16	0	0	12.17634	0.177075	0	0
0	0	0	10.185538	5.977312	28.499221	5.977312	3252598.5	9.778948E-9	1.022605E+8	3.591049E+16	0	0	11.994674	0.176228	0	0
0	0	0	9.900009	5.977339	28.384842	5.977339	2779762.5	1.30328E-8	7.67295E+7	3.591049E+16	0	0	11.957932	0.174293	0	0
0	0	0	9.613622	5.977299	28.269913	5.977299	2377184.5	-2.277068E-7	-4391612.262399	3.591049E+16	0	0	12.007308	0.172719	0	0
0	0	0	9.330338	5.977285	28.15631	5.977285	2037178	-2.906063E-8	-3.441082E+7	3.591049E+16	0	0	11.844617	0.172143	0	0
0	0	0	9.048811	5.97763	28.044549	5.97763	1744993	8.999162E-8	1.111215E+7	3.591049E+16	0	0	11.843028	0.170353	0	0
0	0	0	8.766998	5.977584	27.931438	5.977584	1497224.5	3.041836E-8	3.287488E+7	3.591049E+16	0	0	11.911996	0.168675	0	0
0	0	0	8.483714	5.977431	27.817391	5.977431	1285856.5	-1.770241E-9	-5.64895E+8	3.591049E+16	0	0	11.785739	0.168211	0	0
0	0	0	8.205821	5.977504	27.706233	5.977504	1104157.5	-1.775267E-9	-5.632955E+8	3.591049E+16	0	0	11.642269	0.166653	0	0
0	0	0	7.927234	5.977458	27.594407	5.977458	947380	-3.396657E-9	-2.944072E+8	3.591049E+16	0	0	11.738365	0.164759	0	0
0	0	0	7.652975	5.977365	27.48416	5.977365	815235.5	-1.840329E-9	-5.433812E+8	3.591049E+16	0	0	11.539164	0.164407	0	0
0	0	0	7.380065	5.977571	27.375447	5.977571	701260	-2.0712E-9	-4.828119E+8	3.591049E+16	0	0	11.53117	0.162681	0	0
0	0	0	7.105602	5.977398	27.264848	5.977398	604632	-4.659519E-9	-2.146144E+8	3.591049E+16	0	0	11.603982	0.160986	0	0
0	0	0	6.834365	5.977604	27.156818	5.977604	521698.5	-8.810441E-10	-1.135017E+9	3.591049E+16	0	0	11.401117	0.160555	0	0
0	0	0	6.567335	5.977405	27.049098	5.977405	449763	-2.20106E-9	-4.543265E+8	3.591049E+16	0	0	11.281411	0.158956	0	0
0	0	0	6.29324	5.977564	26.939773	5.977564	388423.5	-5.825946E-10	-1.716459E+9	3.591049E+16	0	0	11.338179	0.15747	0	0
0	0	0	6.022534	5.977664	26.831608	5.977664	336213	-1.533437E-9	-6.5213E+8	3.591049E+16	0	0	11.179382	0.157126	0	0
0	0	0	5.755748	5.977557	26.724298	5.977557	289911	-5.022526E-10	-1.99103E+9	3.591049E+16	0	0	11.175456	0.155048	0	0
0	0	0	5.489208	5.977392	26.616869	5.977392	250444.5	-3.12684E-10	-3.198117E+9	3.591049E+16	0	0	11.195666	0.154073	0	0
0	0	0	5.22279	5.977524	26.510544	5.977524	216809	-3.855711E-10	-2.593556E+9	3.591049E+16	0	0	10.969428	0.153514	0	0
0	0	0	4.953922	5.977425	26.402411	5.977425	187716	-9.909829E-10	-1.009099E+9	3.591049E+16	0	0	11.133375	0.15126	0	0
0	0	0	4.68779	5.977551	26.296184	5.977551	162537.5	-3.332532E-10	-3.000722E+9	3.591049E+16	0	0	10.962074	0.150844	0	0
0	0	0	4.421535	5.977504	26.189287	5.977504	140550.5	-5.323872E-10	-1.878332E+9	3.591049E+16	0	0	10.88735	0.149653	0	0
0	0	0	4.145684	5.97763	26.079174	5.97763	121717.5	-2.223594E-10	-4.497225E+9	3.591049E+16	0	0	11.022642	0.147911	0	0
0	0	0	3.864892	5.977538	25.966277	5.977538	105400.5	-2.37933E-10	-4.202864E+9	3.591049E+16	0	0	10.746931	0.147711	0	0
0	0	0	3.58606	5.977644	25.854903	5.977644	90799	-1.25003E-10	-7.999806E+9	3.591049E+16	0	0	10.850003	0.145481	0	0
0	0	0	3.308412	5.97763	25.743561	5.97763	78011.5	-1.507293E-10	-6.634411E+9	3.591049E+16	0	0	10.748068	0.145122	0	0
0	0	0	3.034602	5.977544	25.63348	5.977544	67096	-8.872727E-11	-1.127049E+10	3.591049E+16	0	0	10.629204	0.143867	0	0
0	0	0	2.764468	5.977471	25.524919	5.977471	57745	-7.949757E-11	-1.2579E+10	3.591049E+16	0	0	10.765524	0.142293	0	0
0	0	0	2.501522	5.977684	25.420329	5.977684	49800.5	-9.352634E-11	-1.069218E+10	3.591049E+16	0	0	10.463736	0.142061	0	0
0	0	0	2.247804	5.977564	25.318169	5.977564	43034	-1.168109E-10	-8.560848E+9	3.591049E+16	0	0	10.591434	0.139823	0	0
0	0	0	2.00258	5.977518	25.219691	5.977518	37332	-4.414349E-11	-2.26534E+10	3.591049E+16	0	0	10.447106	0.139935	0	0
0	0	0	1.771853	5.977557	25.12736	5.977557	32547.5	-5.638649E-11	-1.773474E+10	3.591049E+16	0	0	10.449137	0.137913	0	0
0	0	0	1.563383	5.977365	25.043038	5.977365	28506.5	-6.029108E-11	-1.65862E+10	3.591049E+16	0	0	10.418746	0.137433	0	0
0	0	0	1.380925	5.977557	24.970656	5.977557	25164	-4.475141E-11	-2.234566E+10	3.591049E+16	0	0	10.257737	0.136346	0	0
0	0	0	1.21325	5.977544	24.903391	5.977544	22481.5	-1.732505E-10	-5.771989E+9	3.591049E+16	0	0	10.36787	0.134908	0	0
0	0	0	1.068157	5.977352	24.844466	5.977352	20370	-3.622581E-11	-2.760463E+10	3.591049E+16	0	0	10.145175	0.134588	0	0
0	0	0	0.933927	5.977538	24.791399	5.977538	18605	-3.494056E-11	-2.862003E+10	3.591049E+16	0	0	10.310426	0.132694	0	0
0	0	0	0.815583	5.977458	24.743642	5.977458	17201.5	-1.721313E-10	-5.809517E+9	3.591049E+16	0	0	10.044575	0.132502	0	0
0	0	0	0.712471	5.97767	24.70316	5.97767	15997.5	-3.090943E-11	-3.235258E+10	3.591049E+16	0	0	10.248061	0.130584	0	0
0	0	0	0.61822	5.977604	24.665114	5.977604	15006	-4.432079E-11	-2.256277E+10	3.591049E+16	0	0	9.979815	0.130664	0	0
0	0	0	0.534178	5.97765	24.631614	5.97765	14192.5	-1.739562E-11	-5.748572E+10	3.591049E+16	0	0	10.121531	0.128514	0	0
0	0	0	0.46202	5.977465	24.60194	5.977465	13487.5	-2.022984E-11	-4.943194E+10	3.591049E+16	0	0	9.91036	0.128762	0	0
0	0	0	0.397008	5.977445	24.575798	5.977445	12888.5	-1.671399E-11	-5.98301E+10	3.591049E+16	0	0	10.079894	0.12658	0	0
0	0	0	0.337958	5.977418	24.55202	5.977418	12395.5	-3.506583E-11	-2.851779E+10	3.591049E+16	0	0	9.754919	0.12674	0	0
0	0	0	0.290996	5.977577	24.533841	5.977577	11967.5	-3.876158E-11	-2.579874E+10	3.591049E+16	0	0	9.928854	0.12463	0	0
0	0	0	0.246484	5.977412	24.515325	5.977412	11591.5	-4.653627E-11	-2.148861E+10	3.591049E+16	0	0	9.656054	0.12467	0	0
0	0	0	0.216429	5.977677	24.504355	5.977677	11301	-1.861619E-11	-5.371667E+10	3.591049E+16	0	0	9.844226	0.122943	0	0
0	0	0	0.181105	5.977518	24.489548	5.977518	11032	-4.711108E-11	-2.122643E+10	3.591049E+16	0	0	9.587893	0.122656	0	0
0	0	0	0.15599	5.97763	24.47994	5.97763	10854.5	-1.306541E-11	-7.653797E+10	3.591049E+16	0	0	9.727986	0.121481	0	0
0	0	0	0.132223	5.977412	24.469522	5.977412	10649	-2.252257E-11	-4.43999E+10	3.591049E+16	0	0	9.593873	0.120378	0	0
0	0	0	0.103352	5.977485	24.458246	5.977485	10505.5	-1.446293E-11	-6.91423E+10	3.591049E+16	0	0	9.501696	0.119986	0	0
0	0	0	0.08326	5.977564	24.450517	5.977564	10371.5	-4.429047E-11	-2.257822E+10	3.591049E+16	0	0	9.536683	0.118156	0	0
0	0	0	0.062801	5.977458	24.441883	5.977458	10211	-2.564044E-11	-3.900089E+10	3.591049E+16	0	0	9.345129	0.118548	0	0
0	0	0	0.040423	5.977564	24.433345	5.977564	10100.5	-1.749848E-11	-5.714782E+10	3.591049E+16	0	0	9.535807	0.116526	0	0
0	0	0	0.022128	5.977664	24.426418	5.977664	9989.5	-2.950437E-11	-3.389329E+10	3.591049E+16	0	0	9.278517	0.11619	0	0
0	0	0	0.009632	5.977697	24.421545	5.977697	9869.5	-1.709829E-11	-5.848539E+10	3.591049E+16	0	0	9.313597	0.115487	0	0
0	0	0	-0.000822	5.977412	24.416189	5.977412	9772	-1.22005E-11	-8.196386E+10	3.591049E+16	0	0	9.374877	0.113752	0	0
0	0	0	-0.017524	5.977471	24.409738	5.977471	9706.5	-1.108646E-11	-9.02001E+10	3.591049E+16	0	0	9.199291	0.114024	0	0
0	0	0	-0.032348	5.977557	24.404148	5.977557	9652	-4.121792E-11	-2.426129E+10	3.591049E+16	0	0	9.339461	0.112506	0	0
0	0	0	-0.046682	5.97769	24.398945	5.97769	9565	-2.596309E-11	-3.851621E+10	3.591049E+16	0	0	9.200474	0.111531	0	0
0	0	0	-0.053828	5.977524	24.395402	5.977524	9488.5	-1.687426E-11	-5.926187E+10	3.591049E+16	0	0	9.013662	0.111595	0	0
0	0	0	-0.061832	5.977697	24.392899	5.977697	9415.5	-1.094047E-11	-9.140375E+10	3.591049E+16	0	0	9.166729	0.109916	0	0
0	0	0	-0.067018	5.977697	24.390821	5.977697	9379	-1.922991E-11	-5.200233E+10	3.591049E+16	0	0	9.036909	0.108965	0	0
0	0	0	-0.073062	5.977425	24.387285	5.977425	9338.5	-1.066614E-11	-9.37546E+10	3.591049E+16	0	0	8.922689	0.108949	0	0
0	0	0	-0.08078	5.977418	24.384164	5.977418	9312.5	-1.063645E-11	-9.401635E+10	3.591049E+16	0	0	8.994279	0.107678	0	0
0	0	0	-0.087355	5.977591	24.382234	5.977591	9282	-3.515902E-11	-2.844221E+10	3.591049E+16	0	0	8.926813	0.106519	0	0
0	0	0	-0.092133	5.977524	24.380048	5.977524	9243.5	-3.710978E-11	-2.694707E+10	3.591049E+16	0	0	8.736577	0.106248	0	0
0	0	0	-0.099524	5.977863	24.37847	5.977863	9210.5	-1.446185E-11	-6.914746E+10	3.591049E+16	0	0	8.67749	0.10568	0	0
0	0	0	-0.10422	5.97769	24.375882	5.97769	9187	-1.883625E-11	-5.308913E+10	3.591049E+16	0	0	8.713333	0.104593	0	0
0	0	0	-0.107365	5.977511	24.373887	5.977511	9150	-7.329326E-12	-1.364382E+11	3.591049E+16	0	0	7.646563	0.10369	0	0
0	0	0	-0.11492	5.977783	24.371973	5.977783	9127	-1.060524E-11	-9.429298E+10	3.591049E+16	0	0	3.579682	0.102667	0	0
0	0	0	-0.115614	5.977717	24.371423	5.977717	9111.5	-1.989848E-11	-5.025509E+10	3.591049E+16	0	0	1.143475	0.102164	0	0
0	0	0	-0.119085	5.977431	24.368863	5.977431	9074.5	-8.485393E-12	-1.178496E+11	3.591049E+16	0	0	0.687488	0.101349	0	0
0	0	0	-0.12178	5.977624	24.368571	5.977624	9071	-9.856856E-12	-1.014522E+11	3.591049E+16	0	0	0.578743	0.100645	0	0
0	0	0	-0.124312	5.977511	24.367094	5.977511	9054	-3.24614E-11	-3.080581E+10	3.591049E+16	0	0	0.585005	0.099902	0	0
0	0	0	-0.127048	5.977637	24.366514	5.977637	9040.5	-1.270698E-11	-7.869688E+10	3.591049E+16	0	0	0.601294	0.099191	0	0
0	0	0	-0.12958	5.977611	24.36539	5.977611	9028.5	-1.971722E-11	-5.071709E+10	3.591049E+16	0	0	0.620418	0.098511	0	0
0	0	0	-0.130111	5.977757	24.365776	5.977757	9015	-1.216124E-11	-8.222848E+10	3.591049E+16	0	0	0.650756	0.09776	0	0
0	0	0	-0.132683	5.97765	24.364309	5.97765	9003	-1.320807E-11	-7.571127E+10	3.591049E+16	0	0	0.679118	0.097113	0	0
0	0	0	-0.133582	5.977491	24.363297	5.977491	9000	-8.912966E-12	-1.121961E+11	3.591049E+16	0	0	0.712535	0.096457	0	0
0	0	0	-0.135175	5.977684	24.363447	5.977684	8988	-1.165577E-11	-8.579442E+10	3.591049E+16	0	0	0.747583	0.09565	0	0
0	0	0	-0.136481	5.977557	24.362406	5.977557	8983.5	-2.174374E-11	-4.599025E+10	3.591049E+16	0	0	0.775055	0.095083	0	0
0	0	0	-0.137706	5.977498	24.361671	5.977498	8975.5	-1.061314E-11	-9.42228E+10	3.591049E+16	0	0	0.793128	0.094219	0	0
0	0	0	-0.140075	5.977816	24.362027	5.977816	8969	-1.595038E-11	-6.269442E+10	3.591049E+16	0	0	0.81804	0.093684	0	0
0	0	0	-0.139871	5.977737	24.361782	5.977737	8963.5	-2.09394E-11	-4.775687E+10	3.591049E+16	0	0	0.821805	0.092933	0	0
0	0	0	-0.142198	5.977597	24.360278	5.977597	8952	-7.825158E-12	-1.277929E+11	3.591049E+16	0	0	0.854072	0.092325	0	0
0	0	0	-0.144077	5.977664	24.359797	5.977664	8953	-9.277537E-12	-1.077872E+11	3.591049E+16	0	0	0.839267	0.091566	0	0
0	0	0	-0.144526	5.977551	24.359154	5.977551	8941.5	-1.371821E-11	-7.289582E+10	3.591049E+16	0	0	0.891142	0.090967	0	0
0	0	0	-0.147425	5.977531	24.357911	5.977531	8932.5	-1.115237E-11	-8.966704E+10	3.591049E+16	0	0	0.887947	0.090327	0	0
0	0	0	-0.150121	5.977498	24.356694	5.977498	8930.5	-1.631466E-11	-6.129455E+10	3.591049E+16	0	0	0.889541	0.089688	0	0
0	0	0	-0.151223	5.977743	24.357259	5.977743	8916.5	-1.773915E-11	-5.637247E+10	3.591049E+16	0	0	0.870377	0.089009	0	0
0	0	0	-0.153633	5.977445	24.355069	5.977445	8903.5	-2.079923E-11	-4.80787E+10	3.591049E+16	0	0	0.907341	0.088433	0	0
0	0	0	-0.155021	5.977471	24.354621	5.977471	8898	-9.080201E-12	-1.101297E+11	3.591049E+16	0	0	0.885116	0.087866	0	0
0	0	0	-0.156083	5.97765	24.35493	5.97765	8886.5	-2.878252E-11	-3.474331E+10	3.591049E+16	0	0	0.919338	0.08713	0	0
0	0	0	-0.15935	5.977471	24.352886	5.977471	8880	-2.410374E-11	-4.148734E+10	3.591049E+16	0	0	0.889251	0.086499	0	0
0	0	0	-0.159391	5.97773	24.353931	5.97773	8874.5	-1.150858E-11	-8.689169E+10	3.591049E+16	0	0	0.904381	0.085852	0	0
0	0	0	-0.162086	5.97765	24.352524	5.97765	8859	-2.404674E-11	-4.158568E+10	3.591049E+16	0	0	0.884874	0.085292	0	0
0	0	0	-0.165067	5.977737	24.351683	5.977737	8859	-9.324245E-12	-1.072473E+11	3.591049E+16	0	0	0.884764	0.084653	0	0
0	0	0	-0.166741	5.977783	24.351202	5.977783	8846	-1.147162E-11	-8.717164E+10	3.591049E+16	0	0	0.87751	0.084029	0	0
0	0	0	-0.169273	5.977743	24.350024	5.977743	8831.5	-9.151633E-12	-1.092701E+11	3.591049E+16	0	0	0.889895	0.083334	0	0
0	0	0	-0.169436	5.977657	24.349605	5.977657	8823.5	-8.250688E-12	-1.21202E+11	3.591049E+16	0	0	0.889066	0.082759	0	0
0	0	0	-0.171601	5.97775	24.349118	5.97775	8811.5	-8.991929E-12	-1.112108E+11	3.591049E+16	0	0	0.869067	0.082167	0	0
0	0	0	-0.173398	5.977677	24.348098	5.977677	8810.5	-1.120878E-11	-8.921577E+10	3.591049E+16	0	0	0.875851	0.081512	0	0
0	0	0	-0.174786	5.977611	24.34727	5.977611	8800.5	-8.846061E-12	-1.130447E+11	3.591049E+16	0	0	0.83318	0.080992	0	0
0	0	0	-0.174663	5.977737	24.347836	5.977737	8792	-1.058281E-11	-9.449288E+10	3.591049E+16	0	0	0.865165	0.080337	0	0
0	0	0	-0.174949	5.977677	24.347476	5.977677	8785.5	-1.288898E-11	-7.758563E+10	3.591049E+16	0	0	0.818182	0.079802	0	0
0	0	0	-0.17744	5.97763	24.346287	5.97763	8786	-9.104484E-12	-1.09836E+11	3.591049E+16	0	0	0.851128	0.079258	0	0
0	0	0	-0.17842	5.977677	24.346085	5.977677	8784.5	-1.057378E-11	-9.457356E+10	3.591049E+16	0	0	0.81021	0.078611	0	0
0	0	0	-0.179196	5.977644	24.345638	5.977644	8773	-1.207779E-11	-8.279658E+10	3.591049E+16	0	0	0.812275	0.078043	0	0
0	0	0	-0.17887	5.977783	24.346341	5.977783	8768	-1.055392E-11	-9.475153E+10	3.591049E+16	0	0	0.780514	0.0775	0	0
0	0	0	-0.178502	5.977624	24.345835	5.977624	8764.5	-1.159011E-11	-8.628045E+10	3.591049E+16	0	0	0.772572	0.07698	0	0
0	0	0	-0.181483	5.977591	24.344504	5.977591	8766	-8.196921E-12	-1.21997E+11	3.591049E+16	0	0	0.732346	0.076445	0	0
0	0	0	-0.180544	5.977776	24.345642	5.977776	8768	-1.232397E-11	-8.114269E+10	3.591049E+16	0	0	0.753682	0.075805	0	0
0	0	0	-0.180136	5.977584	24.345017	5.977584	8753.5	-1.374429E-11	-7.275749E+10	3.591049E+16	0	0	0.708196	0.07535	0	0
0	0	0	-0.180217	5.977564	24.344902	5.977564	8758	-8.305274E-12	-1.204054E+11	3.591049E+16	0	0	0.742114	0.074814	0	0
0	0	0	-0.180789	5.977843	24.345816	5.977843	8760	-1.408434E-11	-7.100085E+10	3.591049E+16	0	0	0.706162	0.074311	0	0
0	0	0	-0.179115	5.977597	24.34548	5.977597	8759.5	-1.517528E-11	-6.589663E+10	3.591049E+16	0	0	0.685581	0.073791	0	0
0	0	0	-0.181116	5.97763	24.344814	5.97763	8757	-7.275289E-12	-1.374516E+11	3.591049E+16	0	0	0.672554	0.07328	0	0
