Repository: ucf-photovoltaics/darts_pv_iv_analysis

File: vcad/iv_summary.txt (part 1 of 3)
Make	Model	Serial_Number	Comment	Measurement_Date	Measurement_Time	Intensity_Actual_(suns)	Intensity_Set_(suns)	Vmp_(V)	pVmp_(V)	Voc_(V)	pVoc_(V)	Imp_(A)	pImp_(A)	Isc_(A)	pIsc_(A)	Pmp_(W)	pPmp_(W)	FF	pFF	Efficiency_(%)	pEfficiency_(%)	Rs_(Ohm)	Rsh_(Ohm)
PANASONIC	VBHN240SA11	R0WF6GF08410	X	20180627	HHMMSS	0.250	0.25	42.28718515793141	46.85688553466783	50.53897766888481	52.70912374425027	1.4277865201889393	1.4440772867035316	1.5221783171525076	1.5222592590391828	60.37707294522825	67.66496412628108	0.7848380878004623	0.8433142427541372	19.093095168464394	0.21397751441276497	3.6070026182864856	21795.97167713628
PANASONIC	VBHN240SA11	R0WF6GF08411	SHORTPULSE	20180627	HHMMSS	0.250	0.25	42.6824221892124	46.928606192096666	50.555421900254515	52.71694020830694	1.4072129195936878	1.4470878323299492	1.524484560754778	1.524551160231348	60.06325594421199	67.90981500878699	0.779324090783286	0.8449681704055318	18.963951113364004	0.21441368632103475	3.7396481834315387	21307.610887320276
PANASONIC	VBHN240SA11	R0WF6GF08411	X	20180627	HHMMSS	0.249	0.25	42.60843184142873	46.87602231367379	50.54792449571534	52.73382566819066	1.401940045916175	1.4432735122223526	1.5187549495573518	1.5187861393379503	59.73446689218881	67.65492136366935	0.778097388538726	0.8447213859152765	18.93662721168093	0.2144751751466497	3.8552240270073583	21176.201765782444
PANASONIC	VBHN240SA11	R0WF6GF08413	SHORTPULSE	20180627	HHMMSS	0.249	0.25	42.63713704433923	46.97650284527945	50.49949805536101	52.71597046867993	1.4043322135971779	1.4401893241394994	1.5200127502754555	1.5200662341356952	59.87670504692314	67.65505788318028	0.7800520835113424	0.8442975945951254	18.96478739778267	0.2142843010706259	3.7360383472683503	21801.05614962091
PANASONIC	VBHN240SA11	R0WF6GF08413	X	20180627	HHMMSS	0.250	0.25	42.58795293758299	46.848886486732184	50.47946228886696	52.6607485644712	1.4134163214844566	1.4514526597583637	1.5298426727631458	1.5299022819762578	60.19450778059171	67.99894089788509	0.7794627701656327	0.8440174541161843	18.974352586220206	0.21434445228606505	3.7339515361929134	20915.480994677997
PANASONIC	VBHN240SA11	R0WF6GF08414	SHORTPULSE	20180627	HHMMSS	0.250	0.25	42.556413481716945	46.8353046123934	50.49038532440152	52.666698440930304	1.406778800667834	1.4492304416764379	1.5260781194120887	1.5261579949526862	59.8674603185342	67.8751491894694	0.7769720287764711	0.8444524631351831	18.930106702661618	0.21462140030315408	3.858579251271287	19102.003449628723
PANASONIC	VBHN240SA11	R0WF6GF08414	X	20180627	HHMMSS	0.249	0.25	42.61274236248381	46.88574717613864	50.518844931131575	52.69499807434208	1.4046083817046333	1.4471164782100074	1.523033234453832	1.5230927121501974	59.85421508976486	67.84913733177855	0.7779146447708384	0.8453734363556463	18.944663930438786	0.21475164327074003	3.8566474214231996	20181.697087313838
PANASONIC	VBHN240SA11	R0WF6GF08414	X	20180914	HHMMSS	0.249	0.25	42.59605218824442	46.76945338984207	50.470948963950256	52.68799705658857	1.368977248041161	1.4127331434856385	1.485221047389629	1.4852549493118805	58.31302630208052	66.07275690653664	0.7779165574139112	0.8443251598452761	18.509370132376255	0.20972417156232764	3.875513487949745	18912.15460347263
PANASONIC	VBHN240SA11	R0WF6GF08410	X	20180917	HHMMSS	0.250	0.25	43.006791269089796	47.03042374438797	50.7287540236122	52.879645317681856	1.3883567100225078	1.4237136085487039	1.497058657482416	1.497097079928286	59.708767234978225	66.95785430069724	0.7862218190071819	0.84579094484267	18.83226695500247	0.21118643799200695	3.628104670280372	23315.382994294174
PANASONIC	VBHN240SA11	R0WF6GF08411	X	20180917	HHMMSS	0.249	0.25	42.75134090848525	46.84197531108423	50.407282762299985	52.640822107644645	1.3838339385753307	1.4147811690510643	1.4915457666755976	1.4916124026404922	59.1607564687658	66.27114459127684	0.7868715577298513	0.8440065606502645	18.74736856836	0.21000569418947174	3.6055440043962945	21855.0913592393
PANASONIC	VBHN240SA11	R0WF6GF08413	X	20180917	HHMMSS	0.250	0.25	43.0904808109505	47.04000152836704	50.67224853711895	52.827334189486606	1.386478449953368	1.4252884910961787	1.4976573665208621	1.497713152371776	59.744023042512	67.0455727995282	0.7872484615560315	0.8473888911370607	18.84978180755524	0.21153487061532328	3.5658525088779167	21115.684489353724
PANASONIC	VBHN240SA11	R0WF6GF08410	20180627	20190925	HHMMSS	0.250	0.25	42.26573376932824	46.85672387431166	50.50889528952675	52.70624354552269	1.4079486061211082	1.4224214216012874	1.5007586003499764	1.500839786974638	59.50798094721155	66.65000778487737	0.7850485297065017	0.8425657587424816	18.76384462364156	0.21015843090850844	3.5909510259779673	21730.265416252863
PANASONIC	VBHN240SA11	R0WF6GF08411	20180627	20190925	HHMMSS	0.249	0.25	42.641044686386785	46.87589734506871	50.516256683611545	52.73150237244916	1.378308064970493	1.4194725732729503	1.4950650175044897	1.4950962531543888	58.7724957900141	66.53905062888333	0.7781850667641598	0.8439900021323052	18.604816893974533	0.2106337048663522	3.8975171023883854	21145.102950039003
PANASONIC	VBHN240SA11	R0WF6GF08413	20180627	20190925	HHMMSS	0.249	0.25	42.546690098695585	46.73519041561836	50.433672153553324	52.658314878527364	1.3823067924556773	1.42005769023525	1.4944963581305148	1.494555599805942	58.81257871993362	66.3666665543076	0.7802877162390535	0.8432783903639404	18.649847961915277	0.21045297926333836	3.766104960636547	21045.23961358814
PANASONIC	VBHN240SA11	R0WF6GF08414	20180627	20190925	HHMMSS	0.250	0.25	42.625969881734584	46.88559624959755	50.485940919366186	52.692183650923546	1.3815952813021366	1.423912860127176	1.4999767707626093	1.5000363637484662	58.891838849531496	66.76100345453244	0.7776785615894226	0.8446462759698612	18.609756987938344	0.2109640443957108	3.9111357929224444	20142.65120877656
PANASONIC	VBHN240SA11	R0WF6GF08411	X	20190909	114312	0.250	0.25	42.02919579250696	46.02285494580249	49.826581056760716	52.51406798476248	1.4174754720139986	1.4470345939122924	1.5182910385723258	1.5183585551093406	59.575354144352566	66.59666321718365	0.7874999152317442	0.8352230414731585	18.820090883741205	0.21038150293901567	3.3972548420920994	24108.561147138884
PANASONIC	VBHN240SA11	R0WF6GF08411	X	20190909	114605	0.248	0.25	42.11867650520369	46.05938055109553	49.81384984093924	52.47620390579005	1.4073031035030237	1.4378085158747935	1.5103293273160765	1.5103942599310693	59.27374416121304	66.22456959228299	0.7878446650293494	0.83553838622914	18.8334827685386	0.21042019665197786	3.4374549642915113	23571.831918860757
PANASONIC	VBHN240SA11	R0WF6GF08411	X	20190909	114857	0.249	0.25	42.08790614383596	46.174501052384045	49.81475567777018	52.46542272395347	1.4141033617285763	1.441160729992265	1.517828208570851	1.517893062216928	59.51664956611523	66.5448776436824	0.7871506357750129	0.8356035540716072	18.835560125011966	0.2105982196589829	3.451438861903784	23370.23057938303
PANASONIC	VBHN240SA11	R0WF6GF08410	X	20190909	115847	0.249	0.25	42.59311676657028	46.76312472580581	50.409101092578254	52.930929603140996	1.4061433756762414	1.437390649575457	1.5122327069520425	1.5123122171865786	59.89202899071745	67.21687822580412	0.7856723080888288	0.8397061936307706	18.982052390321236	0.21303574540675657	3.556144930773184	26810.194162769687
PANASONIC	VBHN240SA11	R0WF6GF08410	X	20190909	120140	0.250	0.25	42.62007732432839	46.69431480425282	50.41108839296563	52.89637083476137	1.4075448004415243	1.4447027554948788	1.5179741512858373	1.518047273360064	59.98966823227414	67.45940526364936	0.783945749493775	0.8401006783475743	18.9535049471887	0.2131353963233138	3.61215453259853	27114.25821960129
PANASONIC	VBHN240SA11	R0WF6GF08410	X	20190909	120436	0.250	0.25	42.62190541595516	46.6996139148941	50.4043326915458	52.88647692504765	1.409656600117501	1.44418047898291	1.5178606452899108	1.5179108502425254	60.08225027918506	67.44267079192873	0.7853195694070834	0.8401249023574653	18.98291191305235	0.213084275784475	3.534337007853381	26379.385469907844
PANASONIC	VBHN240SA11	R0WF6GF08413	X	20190909	121428	0.249	0.25	42.60579973369009	46.5421907120014	50.25121734091186	52.794685823860284	1.4063649711495994	1.4512449134746592	1.522884037453887	1.5229339723021071	59.919304313276676	67.54411753275956	0.7829848173033748	0.8400714928935481	18.966332160056407	0.21379823802466177	3.5987846544361832	22751.14378800204
PANASONIC	VBHN240SA11	R0WF6GF08413	X	20190909	121721	0.250	0.25	42.51238305476927	46.68324870850652	50.25304926894658	52.74726295058727	1.4155351521603885	1.4543414570196407	1.5313018932267815	1.5313533863603794	60.177772616133545	67.89338394513963	0.7820110150694229	0.8405278405633578	18.96857247757477	0.21400602217801673	3.6442288844156274	22824.91029952384
PANASONIC	VBHN240SA11	R0WF6GF08413	X	20190909	122016	0.250	0.25	42.526118922399895	46.67662897674114	50.245580876354204	52.74231059849042	1.4086062887193314	1.450165269799482	1.526817317098455	1.526881007158651	59.90255854891865	67.68882625338614	0.7808370713427685	0.8405288767835516	18.945042670152354	0.2140756142520524	3.6515723634839325	22195.29320801285
PANASONIC	VBHN240SA11	R0WF6GF08414	X	20190909	122945	0.250	0.25	42.60191341568439	46.849339063324344	50.45055317762493	52.98725633632348	1.404410917718411	1.4434791641150393	1.5217511883836203	1.5217997782834176	59.8305923166816	67.62604479046948	0.7793162287394129	0.8386582795567348	18.913793166783737	0.21378110667608607	3.7814687911858287	20577.887290000686
PANASONIC	VBHN240SA11	R0WF6GF08414	X	20190909	123238	0.250	0.25	42.628980538608516	46.77272725935283	50.45376830833824	52.95067129543903	1.4052010695232564	1.4469445057653298	1.5232671708468937	1.5233224218136676	59.90228904553877	67.67754072758085	0.7794239157855819	0.8390372920439034	18.9265136003818	0.21383154390764425	3.760078178941953	19865.874169386745
PANASONIC	VBHN240SA11	R0WF6GF08414	X	20190909	123533	0.250	0.25	42.6149796822749	46.69275219953512	50.45007909640247	52.94699972108253	1.408601960047004	1.4506612524277458	1.52443748318218	1.5245128985636849	60.02754390781568	67.735366385076	0.7805111361748976	0.8391566210301813	18.949974434385926	0.2138324138785611	3.7025279283219112	20034.88203844738
PANASONIC	VBHN240SA11	R0WF6GF08414	X	20200904	154641	0.249	0.25	42.84178041717111	46.85140630380064	50.50047689985809	52.82420402198829	1.3916095335027872	1.445443158177799	1.5203470818705842	1.5205133543760116	59.61903006076833	67.72104469283683	0.7765093366114518	0.8431414661004792	18.894672884142228	0.21462391882915474	3.853598621328739	23424.941753009476
PANASONIC	VBHN240SA11	R0WF6GF08410	X	20200904	161042	0.249	0.25	42.6415698765034	46.665432767614824	50.31757327214036	52.668440180752	1.3969768748855356	1.44161734736465	1.516055737385158	1.5162221077020799	59.56928702629091	67.27369740007231	0.7808858371516163	0.8424264927450736	18.8626857881238	0.21302296522414788	3.6818816497327456	26369.408526512296
PANASONIC	VBHN240SA11	R0WF6GF08411	X	20200904	173422	0.250	0.25	41.67199205814371	45.58873051414115	49.33058779896535	51.97808909785499	1.4088121539592124	1.4407061874820584	1.5139236432665155	1.5140783529472517	58.708008891204635	65.67996613117528	0.786098720690869	0.8345728659854491	18.5743495580658	0.20780174169135235	3.4024379694374236	26341.966541496695
PANASONIC	VBHN240SA11	R0WF6GF08413	X	20200904	174401	0.249	0.25	42.42148205490872	46.31744532637964	50.11008571515435	52.501912825101115	1.3998198751929989	1.442650425721711	1.5101447295377695	1.5103081914974665	59.38243371560437	66.81988221844367	0.7847191945206078	0.8426844914570985	18.864891527477468	0.21227655234994453	3.6363084190346058	26581.897852036887
PANASONIC	VBHN240SA11	R0WF6GF08414	X	20210901	144109	0.250	0.25	42.79829428149584	46.90964981807985	50.622323770635276	52.82388094289582	1.4038418876018268	1.4539122794107142	1.526008347156612	1.5262725060999847	60.0820382302736	68.20251589336287	0.7777601203903179	0.8459369771128299	18.999301383097865	0.21567180353921603	3.8720240883315036	24349.20559884482
PANASONIC	VBHN240SA11	R0WF6GF08413	X	20210901	151859	0.249	0.25	42.60752080739852	46.399382470193075	50.10594736851573	52.39704235638757	1.3846959732449686	1.4337121158847703	1.502425114400641	1.5026799722727453	58.99846249195595	66.52335681708723	0.7837157623367802	0.8448913903980406	18.699424547580918	0.21084422185112528	3.6730160859572547	28769.381768584313
PANASONIC	VBHN240SA11	R0WF6GF08410	X	20210901	153713	0.249	0.25	42.590895327876304	46.701484716610224	50.30582023711176	52.59469253168482	1.3898756222548534	1.4266366358443658	1.500093618935005	1.5003865342853293	59.19604714622341	66.62604904504188	0.7844334580930044	0.8443042624902236	18.75507889550371	0.2110912580444454	3.662556775567342	28891.113338055613
PANASONIC	VBHN240SA11	R0WF6GF08411	X	20210901	155522	0.249	0.25	41.688928114656406	45.44571224030997	49.11371169577798	51.68869983631147	1.3914060349418043	1.4297646565308748	1.5035967373359784	1.5038404889539119	58.00622616898798	64.97667315206776	0.7854896743465708	0.8359110952743329	18.37577239072398	0.20583937887467885	3.3932464316159883	25709.837563422312
PANASONIC	VBHN240SA11	R0WF6GF08411	PIDP	20220808	090915	0.250	0.25	40.94460350075923	44.64840506953137	48.49622141170261	51.649273662047946	1.3913509588814963	1.419821691544426	1.4936180245524957	1.4938055684462928	56.96831334180402	63.392774010582755	0.7864767958861917	0.8216397921222286	18.0139790415547	0.20045460983916305	3.2212636920013544	23077.00082986399
PANASONIC	VBHN240SA11	R0WF6GF08413	PIDP	20220808	104141	0.250	0.25	42.02825738986894	45.82953228183489	49.66304238121631	52.33397841988006	1.3853819751572187	1.4320864324494107	1.501547589159201	1.5017156762950454	58.225190235192606	65.63185138631802	0.780797643639417	0.8351090496783508	18.375199762598385	0.20712656758033762	3.6045418200384574	25373.47997452045
PANASONIC	VBHN240SA11	R0WF6GF08410	PIDP	20220808	105324	0.250	0.25	42.32061258460835	46.2921128515755	49.99213819379557	52.545316677152385	1.3830980320607966	1.4279912548649696	1.5013864576345242	1.501575671870516	58.53355598137919	66.10473232127208	0.7798493282062884	0.8378211391000745	18.451097685173917	0.20837703315002418	3.666464153853768	27642.14126067668
PANASONIC	VBHN240SA11	R0WF6GF08414	X	20220809	091703	0.249	0.25	42.693694339079734	46.82368433343393	50.49988816238937	52.8870663805102	1.3964740975336523	1.4480214853987061	1.5224806801007282	1.5226326754829482	59.62063827254397	67.80170094033913	0.7754510966751671	0.8419687370346346	18.877931575435706	0.21468335598804078	3.9182371792030786	25673.42275172262
PANASONIC	VBHN240SA11	R0WF6GF08411	X	20230908	114605	0.250	0.25	40.727731407498055	44.87933690293742	48.547192343179105	51.36951773160593	1.4010514831966279	1.4185465080506194	1.493652841916694	1.493783251613419	57.061648495709036	63.66342664728918	0.7869198970251047	0.8296538565157388	18.05299228254587	0.20141642946581956	3.3525001560304175	23569.62413491846
PANASONIC	VBHN240SA11	R0WF6GF08410	X	20230908	123148	0.249	0.25	42.22952741811407	46.4749790495478	50.02686149583861	52.43860903373299	1.3856801012749909	1.417030544786206	1.4924975937042775	1.4926287583163211	58.516615829527304	65.85646488150823	0.7837224807509598	0.841386319491585	18.52409770163271	0.2084761007545532	3.693899163880905	28058.24405888298
PANASONIC	VBHN240SA11	R0WF6GF08413	X	20230908	124353	0.250	0.25	41.5316025629116	46.176237939645276	49.79647776815092	52.225247429989956	1.4039443144315695	1.4242713063119168	1.4965250252264777	1.496667566915739	58.308057287431346	65.76749073086847	0.7824308454083616	0.8414056394504364	18.437409080918258	0.20796133283142346	3.766350158202424	25574.695394931427
PANASONIC	VBHN240SA11	R0WF6GF08414	X	20231009	124524	0.250	0.25	42.261934695883994	46.796866742406145	50.46927551963771	52.80042816068146	1.4074868743749152	1.4469106969779446	1.520556335859127	1.5207703130197934	59.48311837014654	67.71088707463888	0.7751114322009205	0.8432521033961335	18.801734166950364	0.21402410194161767	3.9496778313413134	24033.29283541948
PANASONIC	VBHN240SA11	R0WF6GF08414	X	20231009	124656	0.250	0.25	42.36370130343629	46.816039286020676	50.46080620015082	52.754864297526815	1.4047453322295296	1.4447218645644675	1.5193468433777972	1.5194602151637477	59.510211661968164	67.63615556882316	0.7762120530367792	0.8437758107894343	18.82728541628519	0.21398095718222918	3.96378468710227	23170.311539988452
PANASONIC	VBHN240SA11	R0WF6GF08414	X	20231009	124828	0.250	0.25	42.29278710075967	46.823370269100124	50.45314172924313	52.741801430325886	1.4077902329964616	1.4431479913564735	1.5181850283912475	1.5184218056508667	59.53937260664819	67.57305275239227	0.777304773278819	0.8437740181773317	18.834295677911395	0.21375617506180294	3.9328296040386603	22292.06737317167
PANASONIC	VBHN240SA11	R0WF6GF08414	X	20240617	151801	0.248	0.25	42.62729534710431	46.84255198849331	50.46324156110946	52.79318970511167	1.382592856854452	1.4348131453352875	1.5091691798060558	1.5093402206083428	58.93619405393144	67.21030935414181	0.7738717887517343	0.8434723428348992	18.740807338108436	0.21371849318739927	3.9614595197171187	23931.731344473443
PANASONIC	VBHN240SA11	R0WF6GF08414	X	20240617	151933	0.249	0.25	42.3859711908789	46.90521763785997	50.4618897616563	52.74024006172465	1.4021644343528705	1.4395728464498274	1.5165174723240886	1.5166802538803454	59.43210131935577	67.52347766828272	0.7766228367005741	0.8441481379785132	18.808892556152536	0.21369626990908183	3.9434535610995383	22762.670609663703
PANASONIC	VBHN240SA11	R0WF6GF08414	X	20240705	150542	0.250	0.25	42.53342529243279	46.694760977079056	50.419649905852985	52.77668694169225	1.399212865696208	1.4511049870143422	1.5240337693329544	1.5242395335423513	59.51331589130045	67.75900052128212	0.7744969868740361	0.842309397133372	18.773176741660514	0.21374236564933907	3.8692851401555957	22954.919866705455
PANASONIC	VBHN240SA11	R0WF6GF08414	X	20240705	150715	0.249	0.25	41.98869428809242	46.70951732982664	50.408131353765754	52.72775730041812	1.4146020998433742	1.4457010758503563	1.5189978745794475	1.5192633371488105	59.397295109617026	67.52799945618123	0.7757269925836455	0.8429688500073508	18.800158158594257	0.21373651233894708	3.9689437528256217	23835.292575222553
PANASONIC	VBHN240SA11	R0WF6GF08414	X	20240708	092232	0.250	0.25	42.743335708788145	46.761677153142124	50.39922191822915	52.76343851118768	1.3820169781668135	1.4447748907237037	1.5205837678794853	1.5207956380985066	59.07201565302904	67.56009699898803	0.7708104756550973	0.8419500287677946	18.67862882068389	0.21362568400335077	3.9835009320134396	23483.084668595373
PANASONIC	VBHN240SA11	R0WF6GF08414	X	20240708	092403	0.249	0.25	42.5591753368851	46.61216421050127	50.38825220213127	52.7277463891812	1.3932744747379648	1.4432881944375981	1.5143871134929856	1.5146121225048748	59.29661266277953	67.27478632220321	0.7770763383285701	0.8423870635386316	18.8311366761535	0.21364807182108042	3.868223134664543	23759.30488812996
PANASONIC	VBHN240SA11	R0WF6GF08413	X	20240708	132223	0.250	0.25	42.027559004723656	45.865826121067315	49.58097459494533	52.1183593443722	1.3787268926291993	1.4222359855154147	1.4928937065689527	1.4931186336449105	57.94452583137297	65.23202841477483	0.7828318137999514	0.8382543812629627	18.302377189081547	0.20604210177343082	3.5905798010738104	25348.878407799344
PANASONIC	VBHN240SA11	R0WF6GF08413	X	20240708	132352	0.249	0.25	41.79853213970674	45.89873745025256	49.57106828452539	52.085753205025306	1.3823106918905224	1.418376803842782	1.4898502263620927	1.4900712923516795	57.77855788204626	65.10170452510823	0.7823404911195108	0.8388153380791218	18.29545523173239	0.20614313757711347	3.673191825394241	24529.601961794182
PANASONIC	VBHN240SA11	R0WF6GF08410	X	20240708	133333	0.249	0.25	42.462919287327715	46.09753147741122	49.814543459010025	52.3255391844356	1.364690866529648	1.41967429127986	1.4909370719342459	1.4911632249029656	57.94875811760176	65.4434803299448	0.7802408155796071	0.838740261382303	18.339248039071315	0.20711129233784048	3.6462033603048014	26163.418194792037
PANASONIC	VBHN240SA11	R0WF6GF08410	X	20240708	133503	0.250	0.25	42.47188406284219	46.02471288314616	49.8212478701726	52.3008485949646	1.3732800346503014	1.427347168437128	1.4965771575609814	1.4968102386315971	58.32579041748351	65.69324361189047	0.7822524276733491	0.8391608710128254	18.388828682795065	0.20711623344483013	3.6218885056608507	28366.97911263387
PANASONIC	VBHN240SA11	R0WF6GF08411	X	20240708	134412	0.249	0.25	41.45386349191825	45.598564071163	49.37303368178184	52.009850741910014	1.3732685672531184	1.4155579002801408	1.4864646938731205	1.4866741831877957	56.92728772465293	64.54740761236496	0.7756683681962678	0.8347903064000475	18.045537180811415	0.20461059898511497	3.841070665812083	25545.42113988104
PANASONIC	VBHN240SA11	R0WF6GF08411	X	20240708	134542	0.249	0.25	41.58994058753017	45.74518935210224	49.369036133191294	51.97465055278039	1.3709312510054144	1.4093414562577629	1.484735142562806	1.4849625275738743	57.016949278903596	64.47059177827887	0.7778580312893117	0.8353232778779753	18.107402138779484	0.20474524614496076	3.7586659348816234	22766.608647884263
PANASONIC	VBHN240SA11	R0WF6GF08410	SHORTPULSE	20180627	HHMMSS	0.499	0.5	42.98543344979321	46.889406326198696	51.87487571590138	52.75721222310457	2.808943769328281	2.872070406556286	3.0246255526674877	3.0247735656486348	120.74366546067212	134.66967629046837	0.7695479218107616	0.8439080091420454	19.125675100502992	0.21331541201723195	1.7190318297899188	11048.668261451732
PANASONIC	VBHN240SA11	R0WF6GF08410	X	20180627	HHMMSS	0.500	0.5	43.116643130762995	46.85688553466783	51.85740724807735	52.70912374425027	2.8198228074411498	2.8783897504789207	3.034063693706259	3.034225030152123	121.58129368042627	134.87237906235188	0.7727362166907078	0.8433142427541374	19.21792729313271	0.21318802393113548	1.6139444105573393	10934.956822768621
PANASONIC	VBHN240SA11	R0WF6GF08411	SHORTPULSE	20180627	HHMMSS	0.500	0.5	43.22759995387365	46.928606192096666	51.85498586167663	52.71694020830694	2.8149091847355123	2.8799762954567965	3.0340103065441	3.0341428519981677	121.68176814423134	135.15327341206543	0.7734245260072525	0.844968170405532	19.224175309176307	0.2135250219739479	1.635514034317226	10706.332722147963
PANASONIC	VBHN240SA11	R0WF6GF08411	X	20180627	HHMMSS	0.499	0.5	43.290431208148114	46.87602231367379	51.85109500382941	52.73382566819066	2.801057853778736	2.871508263235526	3.0216846291099335	3.021746683676832	121.25900232905136	134.6048854213272	0.7739393403280912	0.8447213859152766	19.220284569934535	0.21335687681816842	1.6452780439531034	10643.553246679867
PANASONIC	VBHN240SA11	R0WF6GF08413	SHORTPULSE	20180627	HHMMSS	0.500	0.5	43.18943781762852	46.97650284527945	51.80867539241752	52.71597046867993	2.8158195621133832	2.879303287129388	3.038890536813046	3.0389974645981748	121.61366388355795	135.25959906025616	0.7724401283345057	0.8442975945951253	19.213187377830383	0.2136904635882994	1.626835336694453	10904.599200090452
PANASONIC	VBHN240SA11	R0WF6GF08413	X	20180627	HHMMSS	0.500	0.5	43.237137154765165	46.848886486732184	51.78658185886959	52.6607485644712	2.8145462187287227	2.880514322219223	3.036085055898417	3.0362033547564273	121.69292088759946	134.94888850505467	0.7739878343570299	0.8440174541161843	19.253814706303928	0.21351126056854772	1.60440205121209	10539.03127149241
PANASONIC	VBHN240SA11	R0WF6GF08414	SHORTPULSE	20180627	HHMMSS	0.499	0.5	43.13172677331388	46.8353046123934	51.79397466886749	52.666698440930304	2.8086176431757064	2.8845643267462426	3.0375227958859914	3.0376817810469166	121.14052879616334	135.09944891720377	0.7699999183956763	0.8444524631351831	19.18189018456155	0.2139220307916189	1.6870151156312234	9597.014231760208
PANASONIC	VBHN240SA11	R0WF6GF08414	X	20180627	HHMMSS	0.500	0.5	43.141742324485655	46.88574717613864	51.81557928446239	52.69499807434208	2.813514929454729	2.8910805270239788	3.042748660830894	3.0428674866561427	121.37993611262935	135.55047065590392	0.7698754426414975	0.8453734363556462	19.17261458147074	0.21410926825757315	1.696733487149912	10101.851588118216
PANASONIC	VBHN240SA11	R0WF6GF08414	SHORTPULSE	20180914	HHMMSS	0.500	0.5	43.01280785044091	46.72283690739915	51.799184696273	52.72199894294189	2.7501624522143886	2.8241888919748246	2.9650934247731087	2.9652676750166242	118.29220911459487	131.95411699542805	0.7701846104475092	0.8440480551055061	18.70806398559019	0.20868712169548498	1.7233286259932281	10215.447698979646
PANASONIC	VBHN240SA11	R0WF6GF08414	X	20180914	HHMMSS	0.500	0.5	43.217421712439446	46.76945338984207	51.79601309558324	52.68799705658857	2.7477404779217087	2.8235137675578494	2.968389390812036	2.9684571478011494	118.7502589906824	132.0541955473742	0.7723557120181571	0.8443251598452759	18.776184363293307	0.20879734853786155	1.6635597238989592	9462.616378938526
PANASONIC	VBHN240SA11	R0WF6GF08410	SHORTPULSE	20180917	HHMMSS	0.500	0.5	44.025647544325	47.11037463190105	52.00542279902639	52.88608287590479	2.763473997161312	2.821752717963259	2.9724030162138226	2.972471337487278	121.6637321969309	132.93382766183416	0.7870545067350119	0.845622311334263	19.225927654765037	0.21006886007413633	1.4025345340896502	12081.392321156707
PANASONIC	VBHN240SA11	R0WF6GF08410	X	20180917	HHMMSS	0.500	0.5	43.843380425393896	47.03042374438797	52.006321584204706	52.879645317681856	2.7693780249185136	2.8273883336989925	2.9730460941113215	2.9731223982040493	121.41889428822837	132.97327142380263	0.7852871553459195	0.8457909448426701	19.194716692374087	0.21021310460784762	1.4760494027529383	11740.314431471363
PANASONIC	VBHN240SA11	R0WF6GF08411	SHORTPULSE	20180917	HHMMSS	0.500	0.5	43.680513509229726	46.705643896099566	51.730917721765074	52.66324589721428	2.7679459169278715	2.8290310810419625	2.973792865696094	2.973846021806455	120.90529901718516	132.1317182421435	0.7859310325267214	0.8436862693007848	19.114808777670827	0.20889676037314633	1.4177621914655796	10729.792947497714
PANASONIC	VBHN240SA11	R0WF6GF08411	X	20180917	HHMMSS	0.500	0.5	43.65563675040205	46.84197531108423	51.72843492187908	52.640822107644645	2.772041240998569	2.822959691904281	2.9761306342378275	2.9762635951840455	121.01522547416724	132.23300819236627	0.7860654088219936	0.8440065606502646	19.129014511531892	0.2090222220141425	1.4336307669088446	10953.104215980678
PANASONIC	VBHN240SA11	R0WF6GF08413	SHORTPULSE	20180917	HHMMSS	0.500	0.5	43.83996824387958	47.08474326095856	51.93470128071487	52.797160324158384	2.7748716987878326	2.8350852415473	2.982859867878686	2.982943266457677	121.65028715569876	133.4892607211873	0.7852765873706885	0.8475996518340075	19.21897193347009	0.21089357166387804	1.4816388313466902	11308.696413436588
PANASONIC	VBHN240SA11	R0WF6GF08413	X	20180917	HHMMSS	0.500	0.5	43.90111931654387	47.04000152836704	51.932606816857266	52.827334189486606	2.773563509515364	2.834837746186752	2.9787763389590807	2.9788872946265554	121.76254256324614	133.3507719132974	0.7871104705050499	0.8473888911370606	19.244698788632224	0.21076230708388963	1.4505893268069303	10616.4601923952
PANASONIC	VBHN240SA11	R0WF6GF08410	20180627	20190925	HHMMSS	0.500	0.5	43.08966489916611	46.85672387431166	51.8234433505514	52.70624354552269	2.7687057756312625	2.82430087119181	2.9798439182991583	2.9800051190876715	119.30260407633689	132.3374860594125	0.7725563042359928	0.8425657587424817	18.871030762218247	0.20932860516806928	1.653404584760045	10944.15801816373
PANASONIC	VBHN240SA11	R0WF6GF08411	20180627	20190925	HHMMSS	0.499	0.5	43.23672851087024	46.87589734506871	51.821532698624	52.73150237244916	2.759199830033654	2.8241859094209505	2.9745848110109647	2.9746469575321286	119.29877395840441	132.38624877340598	0.7739258818211501	0.8439900021323052	18.882322168739677	0.20953776112753295	1.6480880582039115	10627.803784619862
PANASONIC	VBHN240SA11	R0WF6GF08413	20180627	20190925	HHMMSS	0.500	0.5	43.21283016576342	46.73519041561836	51.7576104667501	52.658314878527364	2.773669299026663	2.841438032960192	2.990384701489876	2.990503240018876	119.85810035483127	132.79514752457465	0.7744013658362248	0.8432783903639404	18.930419047023417	0.20973699588174416	1.636738886901255	10517.721663978362
PANASONIC	VBHN240SA11	R0WF6GF08414	20180627	20190925	HHMMSS	0.499	0.5	43.19198385328732	46.88559624959755	51.78001895821923	52.692183650923546	2.7573900767444246	2.8334457327601124	2.9848053903923675	2.9849239745390572	119.09714767195987	132.84779262133569	0.7705895850432942	0.8446462759698612	18.854686987797624	0.21031599797791495	1.7129641434064886	10122.43847186581
PANASONIC	VBHN240SA11	R0WF6GF08411	X	20190909	114312	0.499	0.5	42.7340579831895	46.02285494580249	51.209424999949704	52.51406798476248	2.815447113105914	2.871843773775743	3.013262215186354	3.0133962112547747	120.3154801800716	132.17044942748706	0.7797128353185303	0.8352230414731585	19.067697567363947	0.20946482973379882	1.460039224686073	12147.569553717696
PANASONIC	VBHN240SA11	R0WF6GF08411	X	20190909	114605	0.500	0.5	42.68136473016007	46.05938055109553	51.21709837215112	52.47620390579005	2.8297742410504587	2.8815964243232144	3.02693963840974	3.0270697736740115	120.77862648628653	132.72454630257909	0.7790608050679615	0.83553838622914	19.073197149064843	0.20959680630551852	1.474553967528386	11761.4598566376
PANASONIC	VBHN240SA11	R0WF6GF08411	X	20190909	114857	0.499	0.5	42.680517693567495	46.174501052384045	51.204920722932435	52.46542272395347	2.8227671436150867	2.86637471921197	3.018861334903034	3.0189903245762157	120.47716301788469	132.35342248878013	0.7793810985013171	0.8356035540716071	19.082161994124636	0.20963221453287378	1.447796709109057	11750.1240630278
PANASONIC	VBHN240SA11	R0WF6GF08410	X	20190909	115847	0.499	0.5	43.254319931341755	46.76312472580581	51.74706177252017	52.930929603140996	2.805421594250883	2.8654587207205817	3.014657427453333	3.0148159322376835	121.34660318002254	133.99780355370453	0.777864515692666	0.8397061936307705	19.21397811101494	0.2121716469133784	1.5467359634902125	13448.709668786161
PANASONIC	VBHN240SA11	R0WF6GF08410	X	20190909	120140	0.500	0.5	43.20321464306765	46.69431480425282	51.743691534233314	52.89637083476137	2.8133470258542927	2.87447381635382	3.0202593129812296	3.0204048013780387	121.54563542341901	134.22158527740729	0.777745894063959	0.8401006783475742	19.227479411139672	0.2123270620505249	1.5626065256327517	13627.552750770215
PANASONIC	VBHN240SA11	R0WF6GF08410	X	20190909	120436	0.499	0.5	43.27302622368396	46.6996139148941	51.734362400858785	52.88647692504765	2.8091191517495036	2.8721683116924877	3.018702517040727	3.018802364030828	121.5590867191091	134.1291512546324	0.7783734441872907	0.8401249023574654	19.238089812119807	0.21227443607096325	1.541793155955628	13264.05328967577
PANASONIC	VBHN240SA11	R0WF6GF08413	X	20190909	121428	0.500	0.5	43.154056182791585	46.5421907120014	51.57852201732267	52.794685823860284	2.815031188257778	2.897775158552801	3.0408206720426336	3.040920379515421	121.48001405438671	134.86880406986455	0.7745422828437997	0.8400714928935482	19.184008573073804	0.2129835359055972	1.6031610045504796	11394.079903202746
PANASONIC	VBHN240SA11	R0WF6GF08413	X	20190909	121721	0.499	0.5	43.205754361153254	46.68324870850652	51.57037513418842	52.74726295058727	2.807639050393877	2.884572758679785	3.0372177766071213	3.037319909218221	121.30616314609944	134.66122751123117	0.7744736436684572	0.8405278405633579	19.205193376536577	0.21319567345974047	1.5903621163119848	11507.843995776248
PANASONIC	VBHN240SA11	R0WF6GF08413	X	20190909	122016	0.498	0.5	43.08188223705794	46.67662897674114	51.56370661423721	52.74231059849042	2.8083673030640215	2.881133305886677	3.033422683543617	3.0335492205373695	120.98974942900819	134.48159035140407	0.7735199489427661	0.8405288767835516	19.18547575819666	0.21324891602693077	1.6336411819257486	11171.591157379095
PANASONIC	VBHN240SA11	R0WF6GF08414	X	20190909	122945	0.499	0.5	43.23981936253551	46.849339063324344	51.79647950853719	52.98725633632348	2.806053497188417	2.87203195789092	3.0277666305462043	3.0278633078994477	121.3332463400382	134.55279899593498	0.7736725291128427	0.8386582795567347	19.202184546186167	0.21294309313087673	1.5880425211948486	10342.416790665495
PANASONIC	VBHN240SA11	R0WF6GF08414	X	20190909	123238	0.500	0.5	43.16922755394911	46.77272725935283	51.793603087299516	52.95067129543903	2.81484714555005	2.88139220839617	3.033378363783469	3.0334883885318504	121.51477695583424	134.77057189053838	0.7734395659639836	0.8390372920439035	19.20869555191244	0.2130413230107309	1.6116219738316133	9976.016939958026
PANASONIC	VBHN240SA11	R0WF6GF08414	X	20190909	123533	0.500	0.5	43.25247216540923	46.69275219953512	51.79362788429605	52.94699972108253	2.813038408263644	2.888930046295178	3.0358522649538773	3.0360024514713824	121.67086545365035	134.89209477345227	0.7738016145072415	0.8391566210301813	19.225342046291672	0.2131444246485063	1.5907003189166389	10060.41219565399
PANASONIC	VBHN240SA11	R0WF6GF08414	X	20200904	154641	0.500	0.5	43.23908192177594	46.85140630380064	51.83505153277957	52.82420402198829	2.808005320702049	2.8860384974313207	3.035595127287702	3.0359271146432842	121.41557209861863	135.21496225156508	0.7716262773180042	0.8431414661004792	19.20316312971961	0.21385683342056458	1.6486578801485539	11732.144882246115
PANASONIC	VBHN240SA11	R0WF6GF08410	X	20200904	161042	0.499	0.5	43.095457434723045	46.665432767614824	51.63087493490588	52.668440180752	2.805099956979498	2.8732639720636395	3.0216259105318	3.021957500491165	120.88706579615341	134.0821067119457	0.7748714431109162	0.8424264927450735	19.12898780604222	0.21216951271083578	1.5903169166935476	13230.457466201604
PANASONIC	VBHN240SA11	R0WF6GF08411	X	20200904	173422	0.500	0.5	42.38704430590719	45.58873051414115	50.76719843072144	51.97808909785499	2.8075337226151893	2.8693777213706517	3.015201025434152	3.015509152458969	119.00305629081858	130.81128768284702	0.7774252562356792	0.8345728659854489	18.811427588215214	0.20678015696954152	1.4526428244905742	13226.224593617746
PANASONIC	VBHN240SA11	R0WF6GF08413	X	20200904	174401	0.499	0.5	43.03317011087496	46.31744532637964	51.43650483358481	52.501912825101115	2.801919579665472	2.8783058988030135	3.012967248043026	3.013293379387416	120.57548190873553	133.31577610040458	0.7780242712404319	0.8426844914570985	19.105684650083937	0.2112443704752047	1.558029566961554	13323.249022519194
PANASONIC	VBHN240SA11	R0WF6GF08414	X	20210901	144109	0.500	0.5	43.30257071224303	46.90964981807985	51.91456047051402	52.82388094289582	2.8170422769454806	2.8962334836620367	3.039850845178969	3.040377057102232	121.98517239680979	135.86129850998364	0.7729752493163711	0.84593697711283	19.28511252531273	0.21478843519416616	1.6723751086103942	12223.327025861845
PANASONIC	VBHN240SA11	R0WF6GF08413	X	20210901	151859	0.499	0.5	42.97960329081214	46.399382470193075	51.40966669122283	52.39704235638757	2.780622008967904	2.856557786231344	2.9934629910846096	2.9939707752003155	119.51003084714159	132.54251727155616	0.7765790621837366	0.8448913903980407	18.927547962105255	0.20991584010921088	1.6166273767368635	14439.410750570605
PANASONIC	VBHN240SA11	R0WF6GF08410	X	20210901	153713	0.500	0.5	43.09292896324557	46.701484716610224	51.61932635677133	52.59469253168482	2.779969754864889	2.8464304854978097	2.992992119195195	2.993576544943059	119.79703916636387	132.93252981536938	0.7754042525889142	0.8443042624902236	18.94123025444841	0.21018095881673568	1.6113610452267146	14480.283621325962
PANASONIC	VBHN240SA11	R0WF6GF08411	X	20210901	155522	0.500	0.5	42.06541474907198	45.44571224030997	50.538632306233445	51.68869983631147	2.7979695648407032	2.851005635144432	2.9982296397862362	2.998715689873661	117.69775020030463	129.56598169027603	0.7767473557186074	0.8359110952743332	18.607970506949915	0.20484333488903247	1.474699406505272	12893.351251291937
PANASONIC	VBHN240SA11	R0WF6GF08411	PIDP	20220808	090915	0.500	0.5	41.568094541212375	44.64840506953137	50.04907665247233	51.649273662047946	2.7664791651744975	2.8224890063836487	2.9691900603731356	2.9695628822433813	114.9972674842678	126.01963246131626	0.7738440598965832	0.8216397921222286	18.19512865314685	0.1993911225559874	1.3947031789699798	11608.628511899418
PANASONIC	VBHN240SA11	R0WF6GF08413	PIDP	20220808	104141	0.499	0.5	42.595688154965906	45.82953228183489	51.07444813153202	52.33397841988006	2.75157009731077	2.8403121285183732	2.9780771135034554	2.97841048718801	117.20502180157875	130.17017638441993	0.7705602436498765	0.8351090496783508	18.567046738874588	0.20620923163417887	1.6086221119391666	12793.318047935609
PANASONIC	VBHN240SA11	R0WF6GF08410	PIDP	20220808	105324	0.499	0.5	42.87115007997572	46.2921128515755	51.37524195545291	52.545316677152385	2.7498289414508266	2.8306688833100333	2.9761582313408472	2.9765333056616994	117.88832924319915	131.03764339163126	0.7710116054598888	0.8378211391000746	18.65923862939443	0.2074049800497101	1.6439356617085288	13944.667360683048
PANASONIC	VBHN240SA11	R0WF6GF08414	X	20220809	091703	0.499	0.5	43.21407329583682	46.82368433343393	51.82081801086722	52.8870663805102	2.793119540279956	2.87964286011058	3.0277179339650426	3.0280202032487464	120.70207253769205	134.83548827484464	0.7692987907981539	0.8419687370346344	19.13398855078931	0.21374452274506858	1.6915992918254548	12909.818874827404
PANASONIC	VBHN240SA11	R0WF6GF08411	X	20230908	114605	0.500	0.5	41.3358041730812	44.87933690293742	50.02750354189265	51.36951773160593	2.786505183067105	2.83016758981963	2.9800135840761337	2.980273766801885	115.18243257453763	127.01604475528957	0.7726079473260926	0.8296538565157388	18.20019563641786	0.20070047244524922	1.5060869833079935	11813.649528361222
PANASONIC	VBHN240SA11	R0WF6GF08410	X	20230908	123148	0.499	0.5	42.53481753952964	46.4749790495478	51.36255554688588	52.43860903373299	2.772316560992858	2.8213116156135016	2.9715667124369447	2.9718278615313505	117.9199790836475	131.12039822788333	0.7726010335873232	0.8413863194915849	18.695234741485844	0.20788051722164186	1.657003891828863	14092.519466643662
PANASONIC	VBHN240SA11	R0WF6GF08413	X	20230908	124353	0.499	0.5	42.40573635596341	46.176237939645276	51.122378076325255	52.225247429989956	2.7691322327369208	2.8345878411108014	2.9783873491136665	2.978671035892612	117.42709139624218	130.89060261195777	0.7712160823294112	0.8414056394504363	18.60604389022555	0.2073930528346623	1.6705692499933984	12850.300241317382
PANASONIC	VBHN240SA11	R0WF6GF08414	X	20231009	124524	0.500	0.5	42.94303638790773	46.796866742406145	51.75390795952943	52.80042816068146	2.809768226060667	2.8880621019373196	3.035060240156866	3.035487342762225	120.65997917331019	135.15225732815415	0.7681619329880793	0.8432521033961335	19.05639456302064	0.2134522779942517	1.7360926671299817	12040.609675202617
PANASONIC	VBHN240SA11	R0WF6GF08414	X	20231009	124656	0.499	0.5	43.02411906788545	46.816039286020676	51.741769337420614	52.754864297526815	2.8000296077480167	2.8807566621290275	3.0295579021120225	3.0297839639829505	120.46880723735526	134.86561706769834	0.768518059550778	0.8437758107894343	19.074411579835633	0.21353928431027927	1.752727992282821	11620.091391491529
PANASONIC	VBHN240SA11	R0WF6GF08414	X	20231009	124828	0.499	0.5	42.86057313460641	46.823370269100124	51.735198227547905	52.741801430325886	2.806066847071227	2.8782963932710035	3.0279545255987386	3.0284267676255108	120.26963331949075	134.7715377663436	0.7677512299575511	0.8437740181773317	19.052144899264103	0.2134941959122866	1.7707393806189318	11177.011626734102
PANASONIC	VBHN240SA11	R0WF6GF08414	X	20240617	151801	0.500	0.5	42.81502397954242	46.84255198849331	51.753566089191466	52.79318970511167	2.8090666494189773	2.879593994325808	3.028822617578959	3.02916588741075	120.27025595500639	134.8875313849598	0.7672627520428182	0.8434723428348992	19.02488567876389	0.2133711152198404	1.7605040019190696	11924.445873740937
PANASONIC	VBHN240SA11	R0WF6GF08414	X	20240617	151933	0.499	0.5	42.93430495909649	46.90521763785997	51.74814311115162	52.74024006172465	2.802099924224744	2.873888847332844	3.0274971226678318	3.027822091355753	120.30621267252631	134.80038185116555	0.7679086249618147	0.8441481379785132	19.047974430120952	0.21342823197840624	1.7371922881779642	11402.15375857908
